Repository: JerWer/Transfer-Matrix-Modeling

File: matdata/nk_Agpvlab.csv
Wavelength (nm),Agpvlab_n,Agpvlab_k
206.6,1.125,1.27
213.8,1.173,1.29
221.4,1.208,1.3
229.6,1.238,1.31
238.4,1.265,1.33
248,1.298,1.35
253,1.32,1.35
258.3,1.343,1.35
263.8,1.372,1.35
269.5,1.404,1.33
275.5,1.441,1.31
281.8,1.476,1.26
288.3,1.502,1.19
295.2,1.519,1.08
298.8,1.522,0.992
302.4,1.496,0.882
306.1,1.432,0.766
310,1.323,0.647
311.5,1.246,0.586
313.9,1.149,0.54
315.5,1.044,0.514
317.9,0.932,0.504
319.5,0.815,0.526
322,0.708,0.565
323.7,0.616,0.609
326.3,0.526,0.663
330.6,0.371,0.813
332.4,0.321,0.902
335.1,0.294,0.986
339.7,0.259,1.12
344.4,0.238,1.24
354.2,0.209,1.44
364.7,0.186,1.61
375.7,0.2,1.67
387.5,0.192,1.81
400,0.173,1.95
413.3,0.173,2.11
427.5,0.16,2.26
442.8,0.157,2.4
459.2,0.144,2.56
476.9,0.132,2.72
495.9,0.13,2.88
516.6,0.13,3.07
539.1,0.129,3.25
563.6,0.12,3.45
590.4,0.121,3.66
619.9,0.131,3.88
652.6,0.14,4.15
688.8,0.14,4.44
729.3,0.148,4.74
774.9,0.143,5.09
826.6,0.145,5.5
885.6,0.163,5.95
953.7,0.198,6.43
1033,0.226,6.99
1127,0.251,7.67
1240,0.329,8.49
1265,0.375,7.78
1291,0.383,7.92
1305,0.358,8.95
1319,0.392,8.06
1348,0.401,8.21
1378,0.411,8.37
1409,0.421,8.37
1442,0.431,8.7
1476,0.442,8.88
1512,0.455,9.08
1550,0.469,9.32
1590,0.485,9.57
1631,0.501,9.84
1675,0.519,10.1
1722,0.537,10.4
1771,0.557,10.7
1823,0.578,11.1
1879,0.6,11.4
1937,0.624,11.8
2000,0.65,12.2

File: matdata/nk_C60.csv
Wavelength (nm),C60_n,C60_k
250,0.971894,0.899163
251,0.988173,0.931514
252,1.0062,0.963629
253,1.026,0.995405
254,1.0475,1.0267
255,1.0708,1.0575
256,1.096,1.0876
257,1.1229,1.1169
258,1.1517,1.1452
259,1.1823,1.1725
260,1.2147,1.1985
261,1.2488,1.2231
262,1.2846,1.2461
263,1.3221,1.2674
264,1.3612,1.2868
265,1.4017,1.304
266,1.4435,1.319
267,1.4865,1.3315
268,1.5305,1.3413
269,1.5751,1.3484
270,1.6203,1.3526
271,1.6657,1.3539
272,1.711,1.352
273,1.756,1.3471
274,1.8002,1.3392
275,1.8435,1.3283
276,1.8855,1.3145
277,1.9258,1.298
278,1.9643,1.2789
279,2.0007,1.2576
280,2.0348,1.2342
281,2.0664,1.2091
282,2.0955,1.1825
283,2.1219,1.1547
284,2.1457,1.126
285,2.1668,1.0967
286,2.1853,1.067
287,2.2012,1.0372
288,2.2146,1.0076
289,2.2258,0.978265
290,2.2347,0.949437
291,2.2415,0.921253
292,2.2464,0.893841
293,2.2494,0.867304
294,2.2509,0.841728
295,2.2508,0.817178
296,2.2493,0.793705
297,2.2466,0.771347
298,2.2427,0.750129
299,2.2378,0.730068
300,2.232,0.711174
301,2.2253,0.693449
302,2.2179,0.676894
303,2.2099,0.661503
304,2.2013,0.647271
305,2.1921,0.63419
306,2.1826,0.622255
307,2.1726,0.611457
308,2.1623,0.601792
309,2.1517,0.593255
310,2.1409,0.585844
311,2.1299,0.579559
312,2.1188,0.574401
313,2.1076,0.570375
314,2.0964,0.567486
315,2.0852,0.565742
316,2.0741,0.565155
317,2.0632,0.565733
318,2.0525,0.567489
319,2.0421,0.570433
320,2.032,0.574574
321,2.0224,0.57992
322,2.0134,0.586473
323,2.005,0.594228
324,1.9974,0.603175
325,1.9907,0.613289
326,1.985,0.624534
327,1.9805,0.636857
328,1.9773,0.650187
329,1.9756,0.66443
330,1.9754,0.679467
331,1.977,0.695152
332,1.9805,0.711314
333,1.986,0.72775
334,1.9935,0.744234
335,2.0032,0.760511
336,2.015,0.776311
337,2.029,0.791345
338,2.045,0.80532
339,2.0631,0.817944
340,2.0829,0.828939
341,2.1043,0.838049
342,2.1271,0.845052
343,2.1509,0.84977
344,2.1754,0.852078
345,2.2002,0.851911
346,2.2251,0.849266
347,2.2496,0.844204
348,2.2735,0.836845
349,2.2964,0.827364
350,2.3181,0.815982
351,2.3385,0.80295
352,2.3573,0.788542
353,2.3745,0.773035
354,2.3901,0.756698
355,2.4042,0.739777
356,2.4168,0.722479
357,2.4281,0.704965
358,2.4382,0.687339
359,2.4472,0.669645
360,2.4552,0.651873
361,2.4624,0.633976
362,2.4686,0.615892
363,2.474,0.597574
364,2.4783,0.57902
365,2.4814,0.560292
366,2.4833,0.541511
367,2.4838,0.522846
368,2.4831,0.504489
369,2.4811,0.486624
370,2.4779,0.469409
371,2.4737,0.452966
372,2.4686,0.437375
373,2.4628,0.422681
374,2.4564,0.408897
375,2.4496,0.396014
376,2.4423,0.384009
377,2.4349,0.372848
378,2.4272,0.362489
379,2.4193,0.352893
380,2.4114,0.344014
381,2.4035,0.335812
382,2.3956,0.328247
383,2.3877,0.32128
384,2.3798,0.314877
385,2.3721,0.309003
386,2.3644,0.303629
387,2.3568,0.298727
388,2.3493,0.294268
389,2.342,0.290231
390,2.3348,0.28659
391,2.3278,0.283327
392,2.3208,0.28042
393,2.3141,0.277853
394,2.3075,0.275607
395,2.3011,0.273666
396,2.2948,0.272017
397,2.2887,0.270643
398,2.2828,0.269532
399,2.277,0.268671
400,2.2714,0.268048
401,2.266,0.26765
402,2.2608,0.267467
403,2.2558,0.267487
404,2.251,0.267701
405,2.2463,0.268097
406,2.2419,0.268667
407,2.2376,0.2694
408,2.2335,0.270286
409,2.2297,0.271318
410,2.226,0.272484
411,2.2225,0.273777
412,2.2192,0.275188
413,2.2161,0.276707
414,2.2133,0.278326
415,2.2106,0.280036
416,2.2081,0.281829
417,2.2058,0.283696
418,2.2037,0.285628
419,2.2019,0.287617
420,2.2002,0.289654
421,2.1987,0.29173
422,2.1975,0.293838
423,2.1964,0.295967
424,2.1955,0.29811
425,2.1949,0.300259
426,2.1944,0.302403
427,2.1941,0.304535
428,2.194,0.306646
429,2.1941,0.308728
430,2.1944,0.310771
431,2.1949,0.312767
432,2.1956,0.314707
433,2.1964,0.316584
434,2.1974,0.318389
435,2.1986,0.320113
436,2.1999,0.321749
437,2.2014,0.323288
438,2.203,0.324725
439,2.2048,0.32605
440,2.2067,0.327258
441,2.2087,0.328341
442,2.2108,0.329295
443,2.2131,0.330112
444,2.2154,0.33079
445,2.2179,0.331322
446,2.2204,0.331705
447,2.223,0.331936
448,2.2257,0.332012
449,2.2284,0.331932
450,2.2311,0.331695
451,2.2339,0.3313
452,2.2367,0.330749
453,2.2395,0.330042
454,2.2423,0.329182
455,2.2451,0.328171
456,2.2479,0.327014
457,2.2506,0.325715
458,2.2533,0.324279
459,2.2559,0.322712
460,2.2585,0.321021
461,2.261,0.319214
462,2.2635,0.317297
463,2.2659,0.315279
464,2.2682,0.31317
465,2.2704,0.310977
466,2.2725,0.30871
467,2.2745,0.306379
468,2.2765,0.303993
469,2.2783,0.301562
470,2.2801,0.299095
471,2.2818,0.296601
472,2.2833,0.294089
473,2.2849,0.291567
474,2.2863,0.289044
475,2.2876,0.286526
476,2.2889,0.28402
477,2.2902,0.281532
478,2.2914,0.279065
479,2.2925,0.276623
480,2.2936,0.274209
481,2.2947,0.271823
482,2.2958,0.269464
483,2.2969,0.267132
484,2.298,0.264822
485,2.2991,0.262529
486,2.3002,0.260247
487,2.3014,0.257968
488,2.3026,0.255683
489,2.3038,0.253382
490,2.3051,0.251053
491,2.3065,0.248684
492,2.3078,0.246262
493,2.3093,0.243775
494,2.3107,0.241208
495,2.3122,0.238551
496,2.3138,0.235791
497,2.3153,0.232917
498,2.3169,0.22992
499,2.3184,0.226793
500,2.3199,0.22353
501,2.3214,0.220127
502,2.3228,0.216585
503,2.3242,0.212905
504,2.3254,0.209089
505,2.3265,0.205145
506,2.3276,0.20108
507,2.3284,0.196904
508,2.3292,0.19263
509,2.3298,0.18827
510,2.3302,0.183838
511,2.3304,0.17935
512,2.3305,0.17482
513,2.3303,0.170265
514,2.33,0.165699
515,2.3295,0.161138
516,2.3289,0.156596
517,2.328,0.152086
518,2.327,0.147622
519,2.3258,0.143215
520,2.3245,0.138877
521,2.323,0.134616
522,2.3213,0.130442
523,2.3196,0.126363
524,2.3177,0.122384
525,2.3157,0.118511
526,2.3135,0.11475
527,2.3113,0.111103
528,2.309,0.107575
529,2.3066,0.104166
530,2.3042,0.100879
531,2.3016,0.097713
532,2.2991,0.094671
533,2.2964,0.091751
534,2.2938,0.088952
535,2.2911,0.086275
536,2.2883,0.083716
537,2.2856,0.081276
538,2.2828,0.07895
539,2.28,0.076739
540,2.2773,0.074638
541,2.2745,0.072646
542,2.2717,0.070759
543,2.2689,0.068976
544,2.2662,0.067292
545,2.2634,0.065706
546,2.2607,0.064214
547,2.258,0.062813
548,2.2553,0.0615
549,2.2527,0.060272
550,2.2501,0.059125
551,2.2475,0.058057
552,2.245,0.057064
553,2.2425,0.056143
554,2.24,0.055291
555,2.2376,0.054506
556,2.2352,0.053783
557,2.2329,0.05312
558,2.2306,0.052514
559,2.2284,0.051962
560,2.2262,0.051461
561,2.224,0.051007
562,2.2219,0.050599
563,2.2199,0.050234
564,2.2179,0.049908
565,2.2159,0.049619
566,2.214,0.049365
567,2.2121,0.049142
568,2.2103,0.048949
569,2.2086,0.048783
570,2.2069,0.048641
571,2.2052,0.048521
572,2.2036,0.048421
573,2.202,0.048339
574,2.2005,0.048272
575,2.1991,0.048219
576,2.1976,0.048178
577,2.1962,0.048146
578,2.1949,0.048122
579,2.1936,0.048104
580,2.1924,0.048091
581,2.1912,0.04808
582,2.19,0.048071
583,2.1888,0.048061
584,2.1878,0.04805
585,2.1867,0.048036
586,2.1857,0.048018
587,2.1847,0.047995
588,2.1837,0.047965
589,2.1828,0.047928
590,2.1819,0.047883
591,2.181,0.047829
592,2.1802,0.047764
593,2.1794,0.047689
594,2.1786,0.047603
595,2.1779,0.047504
596,2.1771,0.047393
597,2.1764,0.04727
598,2.1757,0.047133
599,2.175,0.046982
600,2.1744,0.046817
601,2.1737,0.046638
602,2.1731,0.046445
603,2.1725,0.046237
604,2.1719,0.046014
605,2.1713,0.045777
606,2.1708,0.045525
607,2.1702,0.045259
608,2.1697,0.044978
609,2.1691,0.044683
610,2.1686,0.044374
611,2.1681,0.044051
612,2.1675,0.043714
613,2.167,0.043363
614,2.1665,0.043
615,2.166,0.042624
616,2.1655,0.042235
617,2.165,0.041834
618,2.1645,0.041421
619,2.164,0.040997
620,2.1635,0.040562
621,2.163,0.040116
622,2.1625,0.03966
623,2.162,0.039195
624,2.1614,0.03872
625,2.1609,0.038237
626,2.1604,0.037746
627,2.1599,0.037247
628,2.1594,0.03674
629,2.1589,0.036227
630,2.1583,0.035708
631,2.1578,0.035182
632,2.1572,0.034651
633,2.1567,0.034116
634,2.1561,0.033576
635,2.1556,0.033032
636,2.155,0.032484
637,2.1545,0.031934
638,2.1539,0.031381
639,2.1533,0.030825
640,2.1527,0.030268
641,2.1521,0.02971
642,2.1515,0.029151
643,2.1509,0.028591
644,2.1503,0.028031
645,2.1497,0.027472
646,2.1491,0.026913
647,2.1484,0.026355
648,2.1478,0.025799
649,2.1472,0.025244
650,2.1465,0.024691
651,2.1459,0.024141
652,2.1452,0.023593
653,2.1445,0.023049
654,2.1439,0.022507
655,2.1432,0.021969
656,2.1425,0.021435
657,2.1418,0.020905
658,2.1411,0.020379
659,2.1404,0.019858
660,2.1397,0.019341
661,2.139,0.018829
662,2.1383,0.018322
663,2.1376,0.017821
664,2.1369,0.017325
665,2.1361,0.016834
666,2.1354,0.01635
667,2.1347,0.015871
668,2.1339,0.015398
669,2.1332,0.014932
670,2.1325,0.014472
671,2.1317,0.014018
672,2.131,0.01357
673,2.1302,0.01313
674,2.1295,0.012695
675,2.1287,0.012268
676,2.128,0.011847
677,2.1272,0.011434
678,2.1264,0.011027
679,2.1257,0.010627
680,2.1249,0.010234
681,2.1242,0.0098482
682,2.1234,0.0094694
683,2.1226,0.0090976
684,2.1219,0.0087329
685,2.1211,0.0083754
686,2.1203,0.0080249
687,2.1196,0.0076815
688,2.1188,0.0073452
689,2.118,0.007016
690,2.1173,0.0066938
691,2.1165,0.0063787
692,2.1158,0.0060706
693,2.115,0.0057695
694,2.1142,0.0054754
695,2.1135,0.0051881
696,2.1127,0.0049078
697,2.112,0.0046343
698,2.1112,0.0043676
699,2.1104,0.0041077
700,2.1097,0.0038545
701,2.1089,0.0036079
702,2.1082,0.0033679
703,2.1074,0.0031345
704,2.1067,0.0029075
705,2.1059,0.002687
706,2.1052,0.0024728
707,2.1045,0.0022649
708,2.1037,0.0020633
709,2.103,0.0018678
710,2.1023,0.0016784
711,2.1015,0.001495
712,2.1008,0.0013176
713,2.1001,0.001146
714,2.0994,0.00098026
715,2.0986,0.00082025
716,2.0979,0.0006659
717,2.0972,0.00051713
718,2.0965,0.00037387
719,2.0958,0.00023604
720,2.0951,0.00010356
721,2.0944,0
722,2.0937,0
723,2.093,0
724,2.0923,0
725,2.0916,0
726,2.0909,0
727,2.0903,0
728,2.0896,0
729,2.0889,0
730,2.0883,0
731,2.0876,0
732,2.0869,0
733,2.0863,0
734,2.0856,0
735,2.085,0
736,2.0843,0
737,2.0837,0
738,2.0831,0
739,2.0824,0
740,2.0818,0
741,2.0812,0
742,2.0806,0
743,2.0799,0
744,2.0793,0
745,2.0787,0
746,2.0781,0
747,2.0775,0
748,2.0769,0
749,2.0763,0
750,2.0758,0
751,2.0752,0
752,2.0746,0
753,2.074,0
754,2.0735,0
755,2.0729,0
756,2.0723,0
757,2.0718,0
758,2.0712,0
759,2.0707,0
760,2.0707,0
770,2.0707,0
780,2.0707,0
790,2.0707,0
800,2.0707,0
810,2.0707,0
820,2.0707,0
830,2.0707,0
840,2.0707,0
850,2.0707,0
860,2.0707,0
870,2.0707,0
880,2.0707,0
890,2.0707,0
900,2.0707,0
910,2.0707,0
920,2.0707,0
930,2.0707,0
940,2.0707,0
950,2.0707,0
960,2.0707,0
970,2.0707,0
980,2.0707,0
990,2.0707,0
1000,2.0707,0
1010,2.0707,0
1020,2.0707,0
1030,2.0707,0
1040,2.0707,0
1050,2.0707,0
1060,2.0707,0
1070,2.0707,0
1080,2.0707,0
1090,2.0707,0
1100,2.0707,0
1110,2.0707,0
1120,2.0707,0
1130,2.0707,0
1140,2.0707,0
1150,2.0707,0
1160,2.0707,0
1170,2.0707,0
1180,2.0707,0
1190,2.0707,0
1200,2.0707,0
1210,2.0707,0
1220,2.0707,0
1230,2.0707,0
1240,2.0707,0
1250,2.0707,0
1260,2.0707,0
1270,2.0707,0
1280,2.0707,0
1290,2.0707,0
1300,2.0707,0

File: matdata/nk_IOHamorphous.csv
Wavelength (nm),IOHamorphous_n,IOHamorphous_k
246.2,2.23,0.5701
247.8,2.234,0.5666
249.4,2.238,0.5632
251,2.241,0.5598
252.6,2.246,0.5564
254.2,2.25,0.553
255.7,2.255,0.5494
257.3,2.259,0.5458
258.9,2.264,0.5421
260.5,2.27,0.5382
262.1,2.275,0.5341
263.7,2.28,0.5299
265.3,2.286,0.5254
266.9,2.292,0.5207
268.4,2.298,0.5157
270,2.304,0.5105
271.6,2.309,0.505
273.2,2.315,0.4992
274.8,2.321,0.4931
276.4,2.327,0.4867
278,2.333,0.48
279.6,2.339,0.473
281.1,2.344,0.4657
282.7,2.35,0.4581
284.3,2.355,0.4503
285.9,2.36,0.4421
287.5,2.364,0.4338
289.1,2.369,0.4251
290.7,2.373,0.4163
292.3,2.377,0.4073
293.8,2.381,0.3981
295.4,2.384,0.3888
297,2.387,0.3793
298.6,2.389,0.3697
300.2,2.392,0.3601
301.8,2.394,0.3504
303.4,2.395,0.3406
305,2.396,0.3309
306.5,2.397,0.3211
308.1,2.398,0.3114
309.7,2.398,0.3018
311.3,2.398,0.2922
312.9,2.397,0.2827
314.5,2.397,0.2733
316.1,2.396,0.2641
317.7,2.394,0.255
319.2,2.393,0.246
320.8,2.391,0.2372
322.4,2.389,0.2286
324,2.386,0.2201
325.6,2.384,0.2118
327.2,2.381,0.2038
328.8,2.378,0.1959
330.4,2.375,0.1882
332,2.372,0.1807
333.5,2.368,0.1735
335.1,2.365,0.1664
336.7,2.361,0.1595
338.3,2.357,0.1529
339.9,2.353,0.1465
341.5,2.349,0.1402
343.1,2.345,0.1342
344.7,2.341,0.1283
346.2,2.337,0.1227
347.8,2.333,0.1173
349.4,2.328,0.112
351,2.324,0.107
352.6,2.32,0.1021
354.2,2.315,0.0974
355.8,2.311,0.0929
357.4,2.306,0.0885
359,2.302,0.0843
360.5,2.297,0.0803
362.1,2.293,0.0765
363.7,2.288,0.0728
365.3,2.284,0.0692
366.9,2.28,0.0658
368.5,2.275,0.0625
370.1,2.271,0.0594
371.7,2.266,0.0564
373.3,2.262,0.0536
374.8,2.258,0.0508
376.4,2.253,0.0482
378,2.249,0.0457
379.6,2.245,0.0434
381.2,2.241,0.0411
382.8,2.237,0.0389
384.4,2.233,0.0369
386,2.228,0.0349
387.6,2.224,0.0331
389.1,2.22,0.0313
390.7,2.216,0.0297
392.3,2.213,0.0281
393.9,2.209,0.0266
395.5,2.205,0.0252
397.1,2.201,0.0239
398.7,2.197,0.0226
400.3,2.194,0.0214
401.9,2.19,0.0203
403.4,2.187,0.0193
405,2.183,0.0184
406.6,2.18,0.0175
408.2,2.176,0.0166
409.8,2.173,0.0159
411.4,2.17,0.0152
413,2.166,0.0145
414.6,2.163,0.0139
416.2,2.16,0.0134
417.7,2.157,0.0129
419.3,2.154,0.0125
420.9,2.151,0.0121
422.5,2.148,0.0118
424.1,2.145,0.0115
425.7,2.142,0.0113
427.3,2.139,0.0111
428.9,2.137,0.0109
430.5,2.134,0.0108
432,2.132,0.0106
433.6,2.129,0.0105
435.2,2.127,0.0103
436.8,2.124,0.0102
438.4,2.122,0.0101
440,2.12,0.00994
441.6,2.118,0.00981
443.2,2.115,0.00969
444.8,2.113,0.00957
446.3,2.111,0.00945
447.9,2.109,0.00934
449.5,2.107,0.00923
451.1,2.105,0.00913
452.7,2.103,0.00903
454.3,2.101,0.00893
455.9,2.099,0.00884
457.5,2.097,0.00874
459.1,2.095,0.00866
460.6,2.093,0.00857
462.2,2.091,0.00849
463.8,2.089,0.00841
465.4,2.088,0.00833
467,2.086,0.00825
468.6,2.084,0.00818
470.2,2.082,0.00811
471.8,2.081,0.00805
473.4,2.079,0.00798
474.9,2.077,0.00792
476.5,2.075,0.00786
478.1,2.074,0.0078
479.7,2.072,0.00774
481.3,2.07,0.00769
482.9,2.069,0.00764
484.5,2.067,0.00759
486.1,2.066,0.00754
487.7,2.064,0.0075
489.2,2.062,0.00745
490.8,2.061,0.00741
492.4,2.059,0.00737
494,2.058,0.00733
495.6,2.056,0.0073
497.2,2.055,0.00726
498.8,2.053,0.00723
500.4,2.052,0.0072
502,2.05,0.00717
503.5,2.049,0.00714
505.1,2.047,0.00712
506.7,2.046,0.00709
508.3,2.044,0.00707
509.9,2.043,0.00705
511.5,2.042,0.00702
513.1,2.04,0.00701
514.7,2.039,0.00699
516.2,2.037,0.00697
517.8,2.036,0.00696
519.4,2.035,0.00694
521,2.033,0.00693
522.6,2.032,0.00692
524.2,2.03,0.00691
525.8,2.029,0.0069
527.4,2.028,0.00689
529,2.026,0.00689
530.5,2.025,0.00688
532.1,2.024,0.00688
533.7,2.022,0.00687
535.3,2.021,0.00687
536.9,2.02,0.00687
538.5,2.019,0.00687
540.1,2.017,0.00687
541.7,2.016,0.00687
543.2,2.015,0.00688
544.8,2.013,0.00688
546.4,2.012,0.00689
548,2.011,0.00689
549.6,2.01,0.0069
551.2,2.008,0.00691
552.8,2.007,0.00691
554.4,2.006,0.00692
555.9,2.005,0.00693
557.5,2.003,0.00695
559.1,2.002,0.00696
560.7,2.001,0.00697
562.3,2,0.00699
563.9,1.999,0.007
565.5,1.997,0.00702
567.1,1.996,0.00703
568.6,1.995,0.00705
570.2,1.994,0.00707
571.8,1.993,0.00709
573.4,1.991,0.00711
575,1.99,0.00713
576.6,1.989,0.00715
578.2,1.988,0.00717
579.8,1.987,0.00719
581.3,1.986,0.00721
582.9,1.984,0.00724
584.5,1.983,0.00726
586.1,1.982,0.00729
587.7,1.981,0.00731
589.3,1.98,0.00734
590.9,1.979,0.00737
592.5,1.977,0.0074
594,1.976,0.00742
595.6,1.975,0.00745
597.2,1.974,0.00748
598.8,1.973,0.00751
600.4,1.972,0.00755
602,1.971,0.00758
603.6,1.969,0.00761
605.1,1.968,0.00764
606.7,1.967,0.00768
608.3,1.966,0.00771
609.9,1.965,0.00775
611.5,1.964,0.00778
613.1,1.963,0.00782
614.7,1.962,0.00785
616.2,1.96,0.00789
617.8,1.959,0.00793
619.4,1.958,0.00797
621,1.957,0.00801
622.6,1.956,0.00805
624.2,1.955,0.00809
625.8,1.954,0.00813
627.3,1.953,0.00817
628.9,1.952,0.00821
630.5,1.95,0.00825
632.1,1.949,0.0083
633.7,1.948,0.00834
635.3,1.947,0.00838
636.9,1.946,0.00843
638.4,1.945,0.00847
640,1.944,0.00852
641.6,1.943,0.00856
643.2,1.942,0.00861
644.8,1.941,0.00866
646.4,1.939,0.00871
648,1.938,0.00875
649.5,1.937,0.0088
651.1,1.936,0.00885
652.7,1.935,0.0089
654.3,1.934,0.00895
655.9,1.933,0.009
657.5,1.932,0.00906
659.1,1.931,0.00911
660.6,1.93,0.00916
662.2,1.929,0.00921
663.8,1.927,0.00927
665.4,1.926,0.00932
667,1.925,0.00937
668.6,1.924,0.00943
670.1,1.923,0.00948
671.7,1.922,0.00954
673.3,1.921,0.0096
674.9,1.92,0.00965
676.5,1.919,0.00971
678.1,1.918,0.00977
679.6,1.917,0.00983
681.2,1.915,0.00989
682.8,1.914,0.00995
684.4,1.913,0.01
686,1.912,0.0101
687.6,1.911,0.0101
689.2,1.91,0.0102
690.7,1.909,0.0103
692.3,1.908,0.0103
693.9,1.907,0.0104
695.5,1.906,0.0104
697.1,1.905,0.0105
698.7,1.904,0.0106
700.2,1.902,0.0106
701.8,1.901,0.0107
703.4,1.9,0.0108
705,1.899,0.0108
706.6,1.898,0.0109
708.1,1.897,0.011
709.7,1.896,0.011
711.3,1.895,0.0111
712.9,1.894,0.0112
714.5,1.893,0.0112
716.1,1.892,0.0113
717.6,1.89,0.0114
719.2,1.889,0.0114
720.8,1.888,0.0115
722.4,1.887,0.0116
724,1.886,0.0117
725.6,1.885,0.0117
727.1,1.884,0.0118
728.7,1.883,0.0119
730.3,1.882,0.012
731.9,1.881,0.012
733.5,1.879,0.0121
735,1.878,0.0122
736.6,1.877,0.0123
738.2,1.876,0.0123
739.8,1.875,0.0124
741.4,1.874,0.0125
743,1.873,0.0126
744.5,1.872,0.0126
746.1,1.871,0.0127
747.7,1.87,0.0128
749.3,1.868,0.0129
750.9,1.867,0.013
752.4,1.866,0.013
754,1.865,0.0131
755.6,1.864,0.0132
757.2,1.863,0.0133
758.8,1.862,0.0134
760.3,1.861,0.0135
761.9,1.86,0.0135
763.5,1.858,0.0136
765.1,1.857,0.0137
766.7,1.856,0.0138
768.2,1.855,0.0139
769.8,1.854,0.014
771.4,1.853,0.014
773,1.852,0.0141
774.6,1.851,0.0142
776.1,1.85,0.0143
777.7,1.848,0.0144
779.3,1.847,0.0145
780.9,1.846,0.0146
782.5,1.845,0.0147
784,1.844,0.0148
785.6,1.843,0.0149
787.2,1.842,0.0149
788.8,1.84,0.015
790.3,1.839,0.0151
791.9,1.838,0.0152
793.5,1.837,0.0153
795.1,1.836,0.0154
796.7,1.835,0.0155
798.2,1.834,0.0156
799.8,1.833,0.0157
801.4,1.831,0.0158
803,1.83,0.0159
804.5,1.829,0.016
806.1,1.828,0.0161
807.7,1.827,0.0162
809.3,1.826,0.0163
810.9,1.824,0.0164
812.4,1.823,0.0165
814,1.822,0.0166
815.6,1.821,0.0167
817.2,1.82,0.0168
818.7,1.819,0.0169
820.3,1.818,0.017
821.9,1.816,0.0171
823.5,1.815,0.0172
825.1,1.814,0.0173
826.6,1.813,0.0174
828.2,1.812,0.0175
829.8,1.811,0.0176
831.4,1.809,0.0177
832.9,1.808,0.0178
834.5,1.807,0.0179
836.1,1.806,0.018
837.7,1.805,0.0182
839.2,1.803,0.0183
840.8,1.802,0.0184
842.4,1.801,0.0185
844,1.8,0.0186
845.5,1.799,0.0187
847.1,1.798,0.0188
848.7,1.796,0.0189
850.3,1.795,0.019
851.8,1.794,0.0192
853.4,1.793,0.0193
855,1.792,0.0194
856.6,1.79,0.0195
858.1,1.789,0.0196
859.7,1.788,0.0197
861.3,1.787,0.0199
862.9,1.786,0.02
864.4,1.784,0.0201
866,1.783,0.0202
867.6,1.782,0.0203
869.2,1.781,0.0204
870.7,1.779,0.0206
872.3,1.778,0.0207
873.9,1.777,0.0208
875.4,1.776,0.0209
877,1.775,0.0211
878.6,1.773,0.0212
880.2,1.772,0.0213
881.7,1.771,0.0214
883.3,1.77,0.0216
884.9,1.768,0.0217
886.5,1.767,0.0218
888,1.766,0.0219
889.6,1.765,0.0221
891.2,1.764,0.0222
892.7,1.762,0.0223
894.3,1.761,0.0225
895.9,1.76,0.0226
897.5,1.759,0.0227
899,1.757,0.0228
900.6,1.756,0.023
902.2,1.755,0.0231
903.7,1.754,0.0232
905.3,1.752,0.0234
906.9,1.751,0.0235
908.5,1.75,0.0236
910,1.748,0.0238
911.6,1.747,0.0239
913.2,1.746,0.0241
914.7,1.745,0.0242
916.3,1.743,0.0243
917.9,1.742,0.0245
919.5,1.741,0.0246
921,1.74,0.0248
922.6,1.738,0.0249
924.2,1.737,0.025
925.7,1.736,0.0252
927.3,1.734,0.0253
928.9,1.733,0.0255
930.4,1.732,0.0256
932,1.731,0.0258
933.6,1.729,0.0259
935.1,1.728,0.0261
936.7,1.727,0.0262
938.3,1.725,0.0264
939.8,1.724,0.0265
941.4,1.723,0.0267
943,1.721,0.0268
944.6,1.72,0.027
946.1,1.719,0.0271
947.7,1.717,0.0273
949.3,1.716,0.0274
950.8,1.715,0.0276
952.4,1.714,0.0277
954,1.712,0.0279
955.5,1.711,0.028
957.1,1.71,0.0282
958.7,1.708,0.0283
960.2,1.707,0.0285
961.8,1.706,0.0287
963.4,1.704,0.0288
964.9,1.703,0.029
966.5,1.701,0.0291
968.1,1.7,0.0293
969.6,1.699,0.0295
971.2,1.697,0.0296
972.8,1.696,0.0298
974.3,1.695,0.03
975.9,1.693,0.0301
977.5,1.692,0.0303
979,1.691,0.0305
980.6,1.689,0.0306
982.1,1.688,0.0308
983.7,1.687,0.031
985.3,1.685,0.0311
986.8,1.684,0.0313
988.4,1.682,0.0315
990,1.681,0.0317
991.5,1.68,0.0318
993.1,1.678,0.032
994.7,1.677,0.0322
996.2,1.675,0.0324
997.8,1.674,0.0325
999.3,1.673,0.0327
1010,1.663,0.034
1013,1.66,0.0343
1017,1.657,0.0347
1020,1.654,0.0352
1023,1.651,0.0356
1027,1.648,0.036
1030,1.644,0.0364
1034,1.641,0.0368
1037,1.638,0.0372
1040,1.635,0.0377
1044,1.632,0.0381
1047,1.629,0.0385
1050,1.626,0.039
1054,1.622,0.0394
1057,1.619,0.0399
1060,1.616,0.0403
1064,1.613,0.0408
1067,1.609,0.0413
1071,1.606,0.0417
1074,1.603,0.0422
1077,1.599,0.0427
1081,1.596,0.0432
1084,1.593,0.0437
1087,1.589,0.0442
1091,1.586,0.0447
1094,1.583,0.0452
1097,1.579,0.0457
1101,1.576,0.0462
1104,1.572,0.0467
1107,1.569,0.0472
1111,1.565,0.0478
1114,1.562,0.0483
1118,1.558,0.0489
1121,1.555,0.0494
1124,1.551,0.05
1128,1.548,0.0505
1131,1.544,0.0511
1134,1.541,0.0517
1138,1.537,0.0522
1141,1.533,0.0528
1145,1.53,0.0534
1148,1.526,0.054
1151,1.522,0.0546
1155,1.519,0.0552
1158,1.515,0.0558
1161,1.511,0.0565
1165,1.508,0.0571
1168,1.504,0.0577
1171,1.5,0.0584
1175,1.496,0.059
1178,1.492,0.0597
1182,1.489,0.0603
1185,1.485,0.061
1188,1.481,0.0617
1192,1.477,0.0624
1195,1.473,0.0631
1198,1.469,0.0638
1202,1.465,0.0645
1205,1.461,0.0652
1209,1.457,0.0659
1212,1.453,0.0667
1215,1.449,0.0674
1219,1.445,0.0682
1222,1.441,0.0689
1226,1.437,0.0697
1229,1.433,0.0705
1232,1.429,0.0712
1236,1.424,0.072
1239,1.42,0.0728
1242,1.416,0.0736
1246,1.412,0.0745
1249,1.407,0.0753
1253,1.403,0.0761
1256,1.399,0.077
1259,1.395,0.0778
1263,1.39,0.0787
1266,1.386,0.0796
1270,1.381,0.0805
1273,1.377,0.0814
1276,1.373,0.0823
1280,1.368,0.0832
1283,1.364,0.0842
1286,1.359,0.0851
1290,1.355,0.0861
1293,1.35,0.087
1297,1.345,0.088
1300,1.341,0.089
1303,1.336,0.09
1307,1.331,0.091
1310,1.327,0.0921
1314,1.322,0.0931
1317,1.317,0.0942
1320,1.312,0.0952
1324,1.308,0.0963
1327,1.303,0.0974
1331,1.298,0.0985
1334,1.293,0.0997
1338,1.288,0.1008
1341,1.283,0.102
1344,1.278,0.1031
1348,1.273,0.1043
1351,1.268,0.1055
1355,1.263,0.1067
1358,1.258,0.108
1361,1.253,0.1092
1365,1.248,0.1105
1368,1.242,0.1118
1372,1.237,0.1131
1375,1.232,0.1144
1378,1.227,0.1158
1382,1.221,0.1171
1385,1.216,0.1185
1389,1.21,0.1199
1392,1.205,0.1214
1396,1.199,0.1228
1399,1.194,0.1243
1402,1.188,0.1258
1406,1.183,0.1273
1409,1.177,0.1288
1413,1.172,0.1304
1416,1.166,0.132
1420,1.16,0.1336
1423,1.154,0.1352
1426,1.149,0.1369
1430,1.143,0.1385
1433,1.137,0.1403
1437,1.131,0.142
1440,1.125,0.1438
1444,1.119,0.1456
1447,1.113,0.1474
1450,1.107,0.1493
1454,1.101,0.1511
1457,1.095,0.1531
1461,1.088,0.155
1464,1.082,0.157
1468,1.076,0.159
1471,1.07,0.1611
1475,1.063,0.1632
1478,1.057,0.1653
1481,1.05,0.1675
1485,1.044,0.1697
1488,1.037,0.172
1492,1.031,0.1743
1495,1.024,0.1766
1499,1.017,0.179
1502,1.01,0.1815
1506,1.004,0.1839
1509,0.9967,0.1865
1513,0.9898,0.1891
1516,0.9829,0.1917
1520,0.9759,0.1944
1523,0.9688,0.1971
1526,0.9617,0.1999
1530,0.9546,0.2028
1533,0.9474,0.2057
1537,0.9401,0.2087
1540,0.9328,0.2117
1544,0.9254,0.2149
1547,0.918,0.218
1551,0.9106,0.2213
1554,0.9031,0.2246
1558,0.8955,0.228
1561,0.8879,0.2315
1565,0.8802,0.2351
1568,0.8725,0.2387
1572,0.8647,0.2425
1575,0.8569,0.2463
1579,0.849,0.2502
1582,0.8411,0.2542
1586,0.8331,0.2583
1589,0.8251,0.2626
1593,0.8171,0.2669
1596,0.809,0.2713
1600,0.8008,0.2759
1603,0.7927,0.2805
1607,0.7844,0.2853
1610,0.7762,0.2902
1614,0.7679,0.2952
1617,0.7596,0.3004
1621,0.7512,0.3057
1624,0.7429,0.3111
1628,0.7345,0.3167
1631,0.7261,0.3224
1635,0.7177,0.3283
1638,0.7092,0.3343
1642,0.7008,0.3405
1645,0.6924,0.3468
1649,0.684,0.3533

File: matdata/nk_ITOsput017E20.csv
Wavelength (nm),ITOsput017E20_n,ITOsput017E20_k
250,2.447,0.4658
255,2.444,0.4411
260,2.441,0.4174
265,2.437,0.3948
270,2.433,0.373
275,2.428,0.3522
280,2.423,0.3323
285,2.418,0.3133
290,2.412,0.295
295,2.406,0.2776
300,2.4,0.2609
305,2.394,0.2449
310,2.387,0.2296
315,2.38,0.215
320,2.374,0.2011
325,2.366,0.1878
330,2.359,0.1751
335,2.352,0.163
340,2.345,0.1515
345,2.337,0.1405
350,2.33,0.13
355,2.323,0.1201
360,2.315,0.1106
365,2.308,0.1016
370,2.3,0.09312
375,2.293,0.08507
380,2.285,0.07746
385,2.278,0.07027
390,2.27,0.0635
395,2.263,0.05713
400,2.256,0.05115
405,2.248,0.04555
410,2.241,0.04033
415,2.234,0.03546
420,2.227,0.03095
425,2.22,0.02678
430,2.213,0.02294
435,2.206,0.01943
440,2.2,0.01624
445,2.193,0.01336
450,2.187,0.01079
455,2.18,0.00851
460,2.174,0.00652
465,2.168,0.00482
470,2.162,0.0034
475,2.157,0.00224
480,2.151,0.00135
485,2.146,0.000724
490,2.141,0.000349
495,2.136,0.000223
500,2.132,0.00023
505,2.128,0.000237
510,2.125,0.000244
515,2.121,0.000252
520,2.118,0.00026
525,2.114,0.000268
530,2.111,0.000276
535,2.108,0.000284
540,2.106,0.000293
545,2.103,0.000301
550,2.1,0.00031
555,2.098,0.000319
560,2.096,0.000328
565,2.093,0.000337
570,2.091,0.000346
575,2.089,0.000356
580,2.087,0.000365
585,2.085,0.000375
590,2.083,0.000385
595,2.081,0.000395
600,2.079,0.000406
605,2.077,0.000416
610,2.076,0.000427
615,2.074,0.000438
620,2.072,0.000449
625,2.071,0.00046
630,2.069,0.000472
635,2.068,0.000483
640,2.066,0.000495
645,2.065,0.000507
650,2.064,0.000519
655,2.062,0.000531
660,2.061,0.000544
665,2.06,0.000557
670,2.059,0.00057
675,2.057,0.000583
680,2.056,0.000596
685,2.055,0.00061
690,2.054,0.000623
695,2.053,0.000637
700,2.052,0.000651
705,2.051,0.000666
710,2.05,0.00068
715,2.049,0.000695
720,2.048,0.00071
725,2.047,0.000725
730,2.046,0.00074
735,2.045,0.000756
740,2.044,0.000771
745,2.043,0.000787
750,2.042,0.000804
755,2.041,0.00082
760,2.04,0.000837
765,2.04,0.000853
770,2.039,0.00087
775,2.038,0.000888
780,2.037,0.000905
785,2.036,0.000923
790,2.036,0.000941
795,2.035,0.000959
800,2.034,0.000978
805,2.034,0.000996
810,2.033,0.00102
815,2.032,0.00103
820,2.031,0.00105
825,2.031,0.00107
830,2.03,0.00109
835,2.029,0.00111
840,2.029,0.00113
845,2.028,0.00115
850,2.028,0.00117
855,2.027,0.0012
860,2.026,0.00122
865,2.026,0.00124
870,2.025,0.00126
875,2.025,0.00128
880,2.024,0.0013
885,2.024,0.00133
890,2.023,0.00135
895,2.022,0.00137
900,2.022,0.0014
905,2.021,0.00142
910,2.021,0.00144
915,2.02,0.00147
920,2.02,0.00149
925,2.019,0.00152
930,2.019,0.00154
935,2.018,0.00157
940,2.018,0.00159
945,2.017,0.00162
950,2.017,0.00164
955,2.016,0.00167
960,2.016,0.00169
965,2.015,0.00172
970,2.015,0.00175
975,2.015,0.00178
980,2.014,0.0018
985,2.014,0.00183
990,2.013,0.00186
995,2.013,0.00189
1000,2.012,0.00192
1005,2.012,0.00194
1010,2.012,0.00197
1015,2.011,0.002
1020,2.011,0.00203
1025,2.01,0.00206
1030,2.01,0.00209
1035,2.009,0.00212
1040,2.009,0.00215
1045,2.009,0.00219
1050,2.008,0.00222
1055,2.008,0.00225
1060,2.008,0.00228
1065,2.007,0.00231
1070,2.007,0.00235
1075,2.006,0.00238
1080,2.006,0.00241
1085,2.006,0.00245
1090,2.005,0.00248
1095,2.005,0.00251
1100,2.005,0.00255
1105,2.004,0.00258
1110,2.004,0.00262
1115,2.003,0.00265
1120,2.003,0.00269
1125,2.003,0.00273
1130,2.002,0.00276
1135,2.002,0.0028
1140,2.002,0.00284
1145,2.001,0.00287
1150,2.001,0.00291
1155,2.001,0.00295
1160,2,0.00299
1165,2,0.00303
1170,2,0.00307
1175,1.999,0.0031
1180,1.999,0.00314
1185,1.999,0.00318
1190,1.998,0.00322
1195,1.998,0.00327
1200,1.998,0.00331
1205,1.997,0.00335
1210,1.997,0.00339
1215,1.997,0.00343
1220,1.996,0.00347
1225,1.996,0.00351
1230,1.996,0.00356
1235,1.996,0.0036
1240,1.995,0.00364
1245,1.995,0.00369
1250,1.995,0.00373
1255,1.994,0.00378
1260,1.994,0.00382
1265,1.994,0.00387
1270,1.993,0.00391
1275,1.993,0.00396
1280,1.993,0.00401
1285,1.992,0.00405
1290,1.992,0.0041
1295,1.992,0.00415
1300,1.992,0.00419
1305,1.991,0.00424
1310,1.991,0.00429
1315,1.991,0.00434
1320,1.99,0.00439
1325,1.99,0.00444
1330,1.99,0.00449
1335,1.99,0.00454
1340,1.989,0.00459
1345,1.989,0.00464
1350,1.989,0.00469
1355,1.988,0.00474
1360,1.988,0.0048
1365,1.988,0.00485
1370,1.987,0.0049
1375,1.987,0.00495
1380,1.987,0.00501
1385,1.987,0.00506
1390,1.986,0.00512
1395,1.986,0.00517
1400,1.986,0.00523
1405,1.986,0.00528
1410,1.985,0.00534
1415,1.985,0.00539
1420,1.985,0.00545
1425,1.984,0.00551
1430,1.984,0.00556
1435,1.984,0.00562
1440,1.984,0.00568
1445,1.983,0.00574
1450,1.983,0.0058
1455,1.983,0.00586
1460,1.982,0.00592
1465,1.982,0.00598
1470,1.982,0.00604
1475,1.982,0.0061
1480,1.981,0.00616
1485,1.981,0.00622
1490,1.981,0.00628
1495,1.981,0.00635
1500,1.98,0.00641
1505,1.98,0.00647
1510,1.98,0.00654
1515,1.979,0.0066
1520,1.979,0.00666
1525,1.979,0.00673
1530,1.979,0.00679
1535,1.978,0.00686
1540,1.978,0.00693
1545,1.978,0.00699
1550,1.978,0.00706
1555,1.977,0.00713
1560,1.977,0.0072
1565,1.977,0.00726
1570,1.976,0.00733
1575,1.976,0.0074
1580,1.976,0.00747
1585,1.976,0.00754
1590,1.975,0.00761
1595,1.975,0.00768
1600,1.975,0.00775
1605,1.975,0.00782
1610,1.974,0.00789
1615,1.974,0.00797
1620,1.974,0.00804
1625,1.974,0.00811
1630,1.973,0.00819
1635,1.973,0.00826
1640,1.973,0.00834
1645,1.972,0.00841
1650,1.972,0.00849
1655,1.972,0.00856
1660,1.972,0.00864
1665,1.971,0.00872
1670,1.971,0.00879
1675,1.971,0.00887
1680,1.971,0.00895
1685,1.97,0.00903
1690,1.97,0.0091
1695,1.97,0.00918
1700,1.969,0.00926
1705,1.969,0.00934
1710,1.969,0.00942
1715,1.969,0.0095
1720,1.968,0.00959
1725,1.968,0.00967
1730,1.968,0.00975
1735,1.968,0.00983
1740,1.967,0.00992
1745,1.967,0.01
1750,1.967,0.01009
1755,1.967,0.01017
1760,1.966,0.01026
1765,1.966,0.01034
1770,1.966,0.01043
1775,1.965,0.01051
1780,1.965,0.0106
1785,1.965,0.01069
1790,1.965,0.01077
1795,1.964,0.01086
1800,1.964,0.01095
1805,1.964,0.01104
1810,1.964,0.01113
1815,1.963,0.01122
1820,1.963,0.01131
1825,1.963,0.0114
1830,1.963,0.01149
1835,1.962,0.01159
1840,1.962,0.01168
1845,1.962,0.01177
1850,1.961,0.01186
1855,1.961,0.01196
1860,1.961,0.01205
1865,1.961,0.01215
1870,1.96,0.01224
1875,1.96,0.01234
1880,1.96,0.01243
1885,1.96,0.01253
1890,1.959,0.01263
1895,1.959,0.01273
1900,1.959,0.01282
1905,1.958,0.01292
1910,1.958,0.01302
1915,1.958,0.01312
1920,1.958,0.01322
1925,1.957,0.01332
1930,1.957,0.01342
1935,1.957,0.01352
1940,1.957,0.01363
1945,1.956,0.01373
1950,1.956,0.01383
1955,1.956,0.01393
1960,1.956,0.01404
1965,1.955,0.01414
1970,1.955,0.01425
1975,1.955,0.01435
1980,1.954,0.01446
1985,1.954,0.01457
1990,1.954,0.01467
1995,1.954,0.01478
2000,1.953,0.01489

File: matdata/nk_ITOsput030E20.csv
Wavelength (nm),ITOsput030E20_n,ITOsput030E20_k
250,2.48,0.523
255,2.48,0.4953
260,2.479,0.4688
265,2.477,0.4434
270,2.474,0.419
275,2.471,0.3956
280,2.467,0.3732
285,2.462,0.3518
290,2.457,0.3312
295,2.452,0.3116
300,2.446,0.2928
305,2.44,0.2748
310,2.434,0.2576
315,2.427,0.2411
320,2.421,0.2254
325,2.414,0.2104
330,2.407,0.1961
335,2.399,0.1825
340,2.392,0.1695
345,2.384,0.1571
350,2.377,0.1453
355,2.369,0.1341
360,2.361,0.1235
365,2.353,0.1134
370,2.346,0.1039
375,2.338,0.09479
380,2.33,0.08623
385,2.322,0.07816
390,2.314,0.07055
395,2.306,0.0634
400,2.298,0.05669
405,2.291,0.05042
410,2.283,0.04456
415,2.275,0.03911
420,2.268,0.03406
425,2.26,0.0294
430,2.253,0.02511
435,2.246,0.0212
440,2.238,0.01765
445,2.231,0.01445
450,2.224,0.01159
455,2.218,0.00907
460,2.211,0.00688
465,2.204,0.00501
470,2.198,0.00346
475,2.192,0.00221
480,2.186,0.00127
485,2.181,0.000616
490,2.175,0.000254
495,2.17,0.000168
500,2.166,0.000174
505,2.162,0.000179
510,2.158,0.000185
515,2.154,0.000191
520,2.15,0.000197
525,2.147,0.000203
530,2.144,0.000209
535,2.141,0.000215
540,2.138,0.000222
545,2.135,0.000228
550,2.132,0.000235
555,2.129,0.000241
560,2.127,0.000248
565,2.124,0.000255
570,2.122,0.000262
575,2.12,0.00027
580,2.118,0.000277
585,2.115,0.000285
590,2.113,0.000292
595,2.111,0.0003
600,2.109,0.000308
605,2.108,0.000316
610,2.106,0.000324
615,2.104,0.000332
620,2.102,0.000341
625,2.101,0.000349
630,2.099,0.000358
635,2.097,0.000367
640,2.096,0.000376
645,2.094,0.000385
650,2.093,0.000394
655,2.092,0.000404
660,2.09,0.000413
665,2.089,0.000423
670,2.088,0.000433
675,2.086,0.000443
680,2.085,0.000453
685,2.084,0.000463
690,2.083,0.000474
695,2.081,0.000484
700,2.08,0.000495
705,2.079,0.000506
710,2.078,0.000517
715,2.077,0.000528
720,2.076,0.00054
725,2.075,0.000551
730,2.074,0.000563
735,2.073,0.000575
740,2.072,0.000587
745,2.071,0.000599
750,2.07,0.000612
755,2.069,0.000624
760,2.068,0.000637
765,2.067,0.00065
770,2.066,0.000663
775,2.066,0.000676
780,2.065,0.00069
785,2.064,0.000703
790,2.063,0.000717
795,2.062,0.000731
800,2.062,0.000745
805,2.061,0.000759
810,2.06,0.000774
815,2.059,0.000789
820,2.059,0.000803
825,2.058,0.000818
830,2.057,0.000834
835,2.056,0.000849
840,2.056,0.000865
845,2.055,0.00088
850,2.054,0.000896
855,2.054,0.000912
860,2.053,0.000929
865,2.052,0.000945
870,2.052,0.000962
875,2.051,0.000979
880,2.051,0.000996
885,2.05,0.00101
890,2.049,0.00103
895,2.049,0.00105
900,2.048,0.00107
905,2.048,0.00109
910,2.047,0.0011
915,2.046,0.00112
920,2.046,0.00114
925,2.045,0.00116
930,2.045,0.00118
935,2.044,0.0012
940,2.044,0.00122
945,2.043,0.00124
950,2.043,0.00126
955,2.042,0.00128
960,2.042,0.0013
965,2.041,0.00132
970,2.041,0.00134
975,2.04,0.00136
980,2.04,0.00138
985,2.039,0.0014
990,2.039,0.00143
995,2.038,0.00145
1000,2.038,0.00147
1005,2.037,0.00149
1010,2.037,0.00151
1015,2.036,0.00154
1020,2.036,0.00156
1025,2.035,0.00158
1030,2.035,0.00161
1035,2.034,0.00163
1040,2.034,0.00165
1045,2.033,0.00168
1050,2.033,0.0017
1055,2.033,0.00173
1060,2.032,0.00175
1065,2.032,0.00178
1070,2.031,0.0018
1075,2.031,0.00183
1080,2.03,0.00185
1085,2.03,0.00188
1090,2.03,0.00191
1095,2.029,0.00193
1100,2.029,0.00196
1105,2.028,0.00199
1110,2.028,0.00201
1115,2.027,0.00204
1120,2.027,0.00207
1125,2.027,0.0021
1130,2.026,0.00213
1135,2.026,0.00215
1140,2.025,0.00218
1145,2.025,0.00221
1150,2.025,0.00224
1155,2.024,0.00227
1160,2.024,0.0023
1165,2.023,0.00233
1170,2.023,0.00236
1175,2.023,0.00239
1180,2.022,0.00242
1185,2.022,0.00246
1190,2.022,0.00249
1195,2.021,0.00252
1200,2.021,0.00255
1205,2.02,0.00258
1210,2.02,0.00262
1215,2.02,0.00265
1220,2.019,0.00268
1225,2.019,0.00272
1230,2.018,0.00275
1235,2.018,0.00278
1240,2.018,0.00282
1245,2.017,0.00285
1250,2.017,0.00289
1255,2.017,0.00292
1260,2.016,0.00296
1265,2.016,0.00299
1270,2.016,0.00303
1275,2.015,0.00306
1280,2.015,0.0031
1285,2.014,0.00314
1290,2.014,0.00317
1295,2.014,0.00321
1300,2.013,0.00325
1305,2.013,0.00329
1310,2.013,0.00332
1315,2.012,0.00336
1320,2.012,0.0034
1325,2.012,0.00344
1330,2.011,0.00348
1335,2.011,0.00352
1340,2.011,0.00356
1345,2.01,0.0036
1350,2.01,0.00364
1355,2.009,0.00368
1360,2.009,0.00372
1365,2.009,0.00377
1370,2.008,0.00381
1375,2.008,0.00385
1380,2.008,0.00389
1385,2.007,0.00393
1390,2.007,0.00398
1395,2.007,0.00402
1400,2.006,0.00406
1405,2.006,0.00411
1410,2.006,0.00415
1415,2.005,0.0042
1420,2.005,0.00424
1425,2.005,0.00429
1430,2.004,0.00433
1435,2.004,0.00438
1440,2.004,0.00443
1445,2.003,0.00447
1450,2.003,0.00452
1455,2.003,0.00457
1460,2.002,0.00461
1465,2.002,0.00466
1470,2.002,0.00471
1475,2.001,0.00476
1480,2.001,0.00481
1485,2,0.00486
1490,2,0.00491
1495,2,0.00496
1500,1.999,0.00501
1505,1.999,0.00506
1510,1.999,0.00511
1515,1.998,0.00516
1520,1.998,0.00521
1525,1.998,0.00526
1530,1.997,0.00531
1535,1.997,0.00537
1540,1.997,0.00542
1545,1.996,0.00547
1550,1.996,0.00553
1555,1.996,0.00558
1560,1.995,0.00564
1565,1.995,0.00569
1570,1.995,0.00575
1575,1.994,0.0058
1580,1.994,0.00586
1585,1.994,0.00591
1590,1.993,0.00597
1595,1.993,0.00603
1600,1.993,0.00608
1605,1.992,0.00614
1610,1.992,0.0062
1615,1.992,0.00626
1620,1.991,0.00632
1625,1.991,0.00637
1630,1.99,0.00643
1635,1.99,0.00649
1640,1.99,0.00655
1645,1.989,0.00661
1650,1.989,0.00668
1655,1.989,0.00674
1660,1.988,0.0068
1665,1.988,0.00686
1670,1.988,0.00692
1675,1.987,0.00698
1680,1.987,0.00705
1685,1.987,0.00711
1690,1.986,0.00718
1695,1.986,0.00724
1700,1.986,0.0073
1705,1.985,0.00737
1710,1.985,0.00743
1715,1.985,0.0075
1720,1.984,0.00757
1725,1.984,0.00763
1730,1.983,0.0077
1735,1.983,0.00777
1740,1.983,0.00784
1745,1.982,0.0079
1750,1.982,0.00797
1755,1.982,0.00804
1760,1.981,0.00811
1765,1.981,0.00818
1770,1.981,0.00825
1775,1.98,0.00832
1780,1.98,0.00839
1785,1.98,0.00846
1790,1.979,0.00854
1795,1.979,0.00861
1800,1.979,0.00868
1805,1.978,0.00875
1810,1.978,0.00883
1815,1.977,0.0089
1820,1.977,0.00898
1825,1.977,0.00905
1830,1.976,0.00912
1835,1.976,0.0092
1840,1.976,0.00928
1845,1.975,0.00935
1850,1.975,0.00943
1855,1.975,0.00951
1860,1.974,0.00958
1865,1.974,0.00966
1870,1.973,0.00974
1875,1.973,0.00982
1880,1.973,0.0099
1885,1.972,0.00998
1890,1.972,0.01006
1895,1.972,0.01014
1900,1.971,0.01022
1905,1.971,0.0103
1910,1.971,0.01038
1915,1.97,0.01047
1920,1.97,0.01055
1925,1.969,0.01063
1930,1.969,0.01072
1935,1.969,0.0108
1940,1.968,0.01088
1945,1.968,0.01097
1950,1.968,0.01105
1955,1.967,0.01114
1960,1.967,0.01123
1965,1.966,0.01131
1970,1.966,0.0114
1975,1.966,0.01149
1980,1.965,0.01158
1985,1.965,0.01166
1990,1.965,0.01175
1995,1.964,0.01184
2000,1.964,0.01193

File: matdata/nk_ITOsput065E20.csv
Wavelength (nm),ITOsput065E20_n,ITOsput065E20_k
250,2.481,0.5107
255,2.48,0.4828
260,2.478,0.456
265,2.476,0.4304
270,2.472,0.4059
275,2.469,0.3823
280,2.464,0.3598
285,2.459,0.3383
290,2.454,0.3177
295,2.448,0.298
300,2.441,0.2791
305,2.435,0.2612
310,2.428,0.244
315,2.421,0.2276
320,2.414,0.212
325,2.406,0.1971
330,2.398,0.1829
335,2.391,0.1694
340,2.383,0.1565
345,2.375,0.1443
350,2.366,0.1327
355,2.358,0.1217
360,2.35,0.1113
365,2.342,0.1015
370,2.333,0.09221
375,2.325,0.08345
380,2.316,0.0752
385,2.308,0.06746
390,2.3,0.06021
395,2.292,0.05343
400,2.283,0.04711
405,2.275,0.04125
410,2.267,0.03582
415,2.259,0.03082
420,2.251,0.02624
425,2.243,0.02206
430,2.236,0.01828
435,2.228,0.01489
440,2.221,0.01188
445,2.213,0.00924
450,2.206,0.00696
455,2.199,0.00503
460,2.193,0.00345
465,2.186,0.00222
470,2.18,0.00131
475,2.174,0.000725
480,2.168,0.00046
485,2.163,0.00045
490,2.159,0.000465
495,2.154,0.000481
500,2.15,0.000496
505,2.146,0.000512
510,2.142,0.000528
515,2.139,0.000545
520,2.135,0.000562
525,2.132,0.000579
530,2.129,0.000597
535,2.126,0.000614
540,2.123,0.000633
545,2.12,0.000651
550,2.117,0.00067
555,2.115,0.000689
560,2.112,0.000709
565,2.11,0.000729
570,2.107,0.000749
575,2.105,0.00077
580,2.103,0.000791
585,2.101,0.000812
590,2.099,0.000834
595,2.097,0.000856
600,2.095,0.000879
605,2.093,0.000902
610,2.091,0.000925
615,2.089,0.000949
620,2.087,0.000973
625,2.086,0.000997
630,2.084,0.00102
635,2.082,0.00105
640,2.081,0.00107
645,2.079,0.0011
650,2.078,0.00112
655,2.076,0.00115
660,2.075,0.00118
665,2.073,0.00121
670,2.072,0.00124
675,2.07,0.00126
680,2.069,0.00129
685,2.068,0.00132
690,2.067,0.00135
695,2.065,0.00138
700,2.064,0.00141
705,2.063,0.00145
710,2.062,0.00148
715,2.06,0.00151
720,2.059,0.00154
725,2.058,0.00157
730,2.057,0.00161
735,2.056,0.00164
740,2.055,0.00168
745,2.054,0.00171
750,2.053,0.00175
755,2.052,0.00178
760,2.051,0.00182
765,2.05,0.00186
770,2.049,0.00189
775,2.048,0.00193
780,2.047,0.00197
785,2.046,0.00201
790,2.045,0.00205
795,2.044,0.00209
800,2.043,0.00213
805,2.042,0.00217
810,2.041,0.00221
815,2.04,0.00225
820,2.04,0.00229
825,2.039,0.00234
830,2.038,0.00238
835,2.037,0.00242
840,2.036,0.00247
845,2.035,0.00251
850,2.035,0.00256
855,2.034,0.00261
860,2.033,0.00265
865,2.032,0.0027
870,2.031,0.00275
875,2.031,0.0028
880,2.03,0.00284
885,2.029,0.00289
890,2.028,0.00294
895,2.028,0.00299
900,2.027,0.00305
905,2.026,0.0031
910,2.025,0.00315
915,2.025,0.0032
920,2.024,0.00326
925,2.023,0.00331
930,2.023,0.00336
935,2.022,0.00342
940,2.021,0.00348
945,2.02,0.00353
950,2.02,0.00359
955,2.019,0.00365
960,2.018,0.00371
965,2.018,0.00377
970,2.017,0.00382
975,2.016,0.00389
980,2.016,0.00395
985,2.015,0.00401
990,2.014,0.00407
995,2.014,0.00413
1000,2.013,0.0042
1005,2.012,0.00426
1010,2.012,0.00432
1015,2.011,0.00439
1020,2.01,0.00446
1025,2.01,0.00452
1030,2.009,0.00459
1035,2.009,0.00466
1040,2.008,0.00473
1045,2.007,0.0048
1050,2.007,0.00487
1055,2.006,0.00494
1060,2.005,0.00501
1065,2.005,0.00508
1070,2.004,0.00515
1075,2.004,0.00523
1080,2.003,0.0053
1085,2.002,0.00537
1090,2.002,0.00545
1095,2.001,0.00553
1100,2.001,0.0056
1105,2,0.00568
1110,1.999,0.00576
1115,1.999,0.00584
1120,1.998,0.00592
1125,1.997,0.006
1130,1.997,0.00608
1135,1.996,0.00616
1140,1.996,0.00624
1145,1.995,0.00633
1150,1.994,0.00641
1155,1.994,0.0065
1160,1.993,0.00658
1165,1.993,0.00667
1170,1.992,0.00676
1175,1.992,0.00684
1180,1.991,0.00693
1185,1.99,0.00702
1190,1.99,0.00711
1195,1.989,0.0072
1200,1.989,0.0073
1205,1.988,0.00739
1210,1.987,0.00748
1215,1.987,0.00758
1220,1.986,0.00767
1225,1.986,0.00777
1230,1.985,0.00786
1235,1.984,0.00796
1240,1.984,0.00806
1245,1.983,0.00816
1250,1.983,0.00826
1255,1.982,0.00836
1260,1.981,0.00846
1265,1.981,0.00856
1270,1.98,0.00866
1275,1.98,0.00877
1280,1.979,0.00887
1285,1.979,0.00898
1290,1.978,0.00908
1295,1.977,0.00919
1300,1.977,0.0093
1305,1.976,0.00941
1310,1.976,0.00952
1315,1.975,0.00963
1320,1.974,0.00974
1325,1.974,0.00985
1330,1.973,0.00996
1335,1.973,0.01008
1340,1.972,0.01019
1345,1.971,0.01031
1350,1.971,0.01043
1355,1.97,0.01054
1360,1.97,0.01066
1365,1.969,0.01078
1370,1.968,0.0109
1375,1.968,0.01102
1380,1.967,0.01115
1385,1.967,0.01127
1390,1.966,0.01139
1395,1.966,0.01152
1400,1.965,0.01164
1405,1.964,0.01177
1410,1.964,0.01189
1415,1.963,0.01202
1420,1.963,0.01215
1425,1.962,0.01228
1430,1.961,0.01241
1435,1.961,0.01255
1440,1.96,0.01268
1445,1.96,0.01281
1450,1.959,0.01295
1455,1.958,0.01308
1460,1.958,0.01322
1465,1.957,0.01336
1470,1.957,0.0135
1475,1.956,0.01364
1480,1.955,0.01378
1485,1.955,0.01392
1490,1.954,0.01406
1495,1.953,0.01421
1500,1.953,0.01435
1505,1.952,0.0145
1510,1.952,0.01464
1515,1.951,0.01479
1520,1.95,0.01494
1525,1.95,0.01509
1530,1.949,0.01524
1535,1.949,0.01539
1540,1.948,0.01554
1545,1.947,0.0157
1550,1.947,0.01585
1555,1.946,0.01601
1560,1.946,0.01616
1565,1.945,0.01632
1570,1.944,0.01648
1575,1.944,0.01664
1580,1.943,0.0168
1585,1.942,0.01696
1590,1.942,0.01713
1595,1.941,0.01729
1600,1.941,0.01745
1605,1.94,0.01762
1610,1.939,0.01779
1615,1.939,0.01795
1620,1.938,0.01812
1625,1.937,0.01829
1630,1.937,0.01847
1635,1.936,0.01864
1640,1.935,0.01881
1645,1.935,0.01899
1650,1.934,0.01916
1655,1.934,0.01934
1660,1.933,0.01952
1665,1.932,0.0197
1670,1.932,0.01988
1675,1.931,0.02006
1680,1.93,0.02024
1685,1.93,0.02042
1690,1.929,0.02061
1695,1.928,0.02079
1700,1.928,0.02098
1705,1.927,0.02117
1710,1.926,0.02136
1715,1.926,0.02155
1720,1.925,0.02174
1725,1.925,0.02193
1730,1.924,0.02212
1735,1.923,0.02232
1740,1.923,0.02252
1745,1.922,0.02271
1750,1.921,0.02291
1755,1.921,0.02311
1760,1.92,0.02331
1765,1.919,0.02351
1770,1.919,0.02372
1775,1.918,0.02392
1780,1.917,0.02413
1785,1.917,0.02433
1790,1.916,0.02454
1795,1.915,0.02475
1800,1.915,0.02496
1805,1.914,0.02517
1810,1.913,0.02538
1815,1.913,0.0256
1820,1.912,0.02581
1825,1.911,0.02603
1830,1.911,0.02625
1835,1.91,0.02646
1840,1.909,0.02669
1845,1.908,0.02691
1850,1.908,0.02713
1855,1.907,0.02735
1860,1.906,0.02758
1865,1.906,0.0278
1870,1.905,0.02803
1875,1.904,0.02826
1880,1.904,0.02849
1885,1.903,0.02872
1890,1.902,0.02895
1895,1.902,0.02919
1900,1.901,0.02942
1905,1.9,0.02966
1910,1.899,0.0299
1915,1.899,0.03013
1920,1.898,0.03037
1925,1.897,0.03062
1930,1.897,0.03086
1935,1.896,0.0311
1940,1.895,0.03135
1945,1.895,0.03159
1950,1.894,0.03184
1955,1.893,0.03209
1960,1.892,0.03234
1965,1.892,0.03259
1970,1.891,0.03285
1975,1.89,0.0331
1980,1.89,0.03336
1985,1.889,0.03362
1990,1.888,0.03387
1995,1.887,0.03413
2000,1.887,0.0344
