Repository: JerWer/Transfer-Matrix-Modeling

File: matdata/nk_ITOsput078E20.csv
Wavelength (nm),ITOsput078E20_n,ITOsput078E20_k
250,2.557,0.5335
255,2.556,0.5026
260,2.554,0.4731
265,2.551,0.4447
270,2.547,0.4175
275,2.542,0.3915
280,2.537,0.3667
285,2.531,0.3429
290,2.524,0.3202
295,2.517,0.2985
300,2.509,0.2778
305,2.501,0.258
310,2.493,0.2392
315,2.485,0.2213
320,2.476,0.2043
325,2.466,0.1882
330,2.457,0.1728
335,2.448,0.1583
340,2.438,0.1445
345,2.428,0.1315
350,2.418,0.1193
355,2.408,0.1077
360,2.398,0.09683
365,2.388,0.08663
370,2.378,0.07709
375,2.368,0.06818
380,2.358,0.0599
385,2.348,0.05222
390,2.338,0.04513
395,2.328,0.03862
400,2.318,0.03268
405,2.308,0.02728
410,2.299,0.02242
415,2.289,0.01808
420,2.28,0.01426
425,2.271,0.01095
430,2.262,0.00812
435,2.253,0.00578
440,2.245,0.00391
445,2.237,0.00251
450,2.229,0.00156
455,2.222,0.00105
460,2.215,0.000964
465,2.209,0.000998
470,2.203,0.00103
475,2.198,0.00107
480,2.193,0.00111
485,2.188,0.00114
490,2.183,0.00118
495,2.179,0.00122
500,2.175,0.00126
505,2.17,0.0013
510,2.167,0.00134
515,2.163,0.00138
520,2.159,0.00143
525,2.156,0.00147
530,2.152,0.00152
535,2.149,0.00156
540,2.146,0.00161
545,2.143,0.00166
550,2.14,0.0017
555,2.137,0.00175
560,2.134,0.0018
565,2.132,0.00185
570,2.129,0.00191
575,2.126,0.00196
580,2.124,0.00201
585,2.121,0.00207
590,2.119,0.00212
595,2.117,0.00218
600,2.114,0.00224
605,2.112,0.00229
610,2.11,0.00235
615,2.108,0.00242
620,2.106,0.00248
625,2.104,0.00254
630,2.102,0.0026
635,2.1,0.00267
640,2.098,0.00273
645,2.096,0.0028
650,2.094,0.00287
655,2.092,0.00294
660,2.09,0.00301
665,2.088,0.00308
670,2.087,0.00315
675,2.085,0.00322
680,2.083,0.0033
685,2.081,0.00338
690,2.08,0.00345
695,2.078,0.00353
700,2.076,0.00361
705,2.075,0.00369
710,2.073,0.00377
715,2.072,0.00385
720,2.07,0.00394
725,2.068,0.00402
730,2.067,0.00411
735,2.065,0.0042
740,2.064,0.00429
745,2.062,0.00438
750,2.061,0.00447
755,2.059,0.00456
760,2.058,0.00465
765,2.057,0.00475
770,2.055,0.00485
775,2.054,0.00494
780,2.052,0.00504
785,2.051,0.00514
790,2.05,0.00525
795,2.048,0.00535
800,2.047,0.00545
805,2.045,0.00556
810,2.044,0.00567
815,2.043,0.00578
820,2.041,0.00589
825,2.04,0.006
830,2.039,0.00611
835,2.037,0.00622
840,2.036,0.00634
845,2.035,0.00646
850,2.034,0.00658
855,2.032,0.0067
860,2.031,0.00682
865,2.03,0.00694
870,2.028,0.00707
875,2.027,0.00719
880,2.026,0.00732
885,2.025,0.00745
890,2.023,0.00758
895,2.022,0.00771
900,2.021,0.00785
905,2.019,0.00798
910,2.018,0.00812
915,2.017,0.00826
920,2.016,0.0084
925,2.014,0.00854
930,2.013,0.00868
935,2.012,0.00883
940,2.011,0.00898
945,2.01,0.00912
950,2.008,0.00928
955,2.007,0.00943
960,2.006,0.00958
965,2.005,0.00974
970,2.003,0.00989
975,2.002,0.01005
980,2.001,0.01021
985,2,0.01037
990,1.998,0.01054
995,1.997,0.0107
1000,1.996,0.01087
1005,1.995,0.01104
1010,1.993,0.01121
1015,1.992,0.01138
1020,1.991,0.01156
1025,1.99,0.01173
1030,1.989,0.01191
1035,1.987,0.01209
1040,1.986,0.01227
1045,1.985,0.01246
1050,1.984,0.01265
1055,1.982,0.01283
1060,1.981,0.01302
1065,1.98,0.01321
1070,1.979,0.01341
1075,1.977,0.0136
1080,1.976,0.0138
1085,1.975,0.014
1090,1.974,0.0142
1095,1.972,0.0144
1100,1.971,0.01461
1105,1.97,0.01482
1110,1.969,0.01503
1115,1.967,0.01524
1120,1.966,0.01545
1125,1.965,0.01567
1130,1.964,0.01588
1135,1.962,0.0161
1140,1.961,0.01632
1145,1.96,0.01655
1150,1.959,0.01678
1155,1.957,0.017
1160,1.956,0.01723
1165,1.955,0.01747
1170,1.953,0.0177
1175,1.952,0.01794
1180,1.951,0.01818
1185,1.95,0.01842
1190,1.948,0.01866
1195,1.947,0.01891
1200,1.946,0.01915
1205,1.944,0.0194
1210,1.943,0.01966
1215,1.942,0.01991
1220,1.941,0.02017
1225,1.939,0.02043
1230,1.938,0.02069
1235,1.937,0.02096
1240,1.935,0.02122
1245,1.934,0.02149
1250,1.933,0.02176
1255,1.931,0.02203
1260,1.93,0.02231
1265,1.929,0.02259
1270,1.927,0.02287
1275,1.926,0.02315
1280,1.925,0.02344
1285,1.923,0.02373
1290,1.922,0.02402
1295,1.921,0.02431
1300,1.919,0.02461
1305,1.918,0.02491
1310,1.917,0.02521
1315,1.915,0.02551
1320,1.914,0.02582
1325,1.912,0.02612
1330,1.911,0.02644
1335,1.91,0.02675
1340,1.908,0.02707
1345,1.907,0.02739
1350,1.906,0.02771
1355,1.904,0.02803
1360,1.903,0.02836
1365,1.901,0.02869
1370,1.9,0.02902
1375,1.898,0.02936
1380,1.897,0.02969
1385,1.896,0.03004
1390,1.894,0.03038
1395,1.893,0.03073
1400,1.891,0.03107
1405,1.89,0.03143
1410,1.889,0.03178
1415,1.887,0.03214
1420,1.886,0.0325
1425,1.884,0.03286
1430,1.883,0.03323
1435,1.881,0.0336
1440,1.88,0.03397
1445,1.878,0.03435
1450,1.877,0.03473
1455,1.875,0.03511
1460,1.874,0.03549
1465,1.872,0.03588
1470,1.871,0.03627
1475,1.869,0.03666
1480,1.868,0.03706
1485,1.866,0.03746
1490,1.865,0.03786
1495,1.863,0.03827
1500,1.862,0.03868
1505,1.86,0.03909
1510,1.859,0.0395
1515,1.857,0.03992
1520,1.856,0.04034
1525,1.854,0.04077
1530,1.853,0.0412
1535,1.851,0.04163
1540,1.85,0.04206
1545,1.848,0.0425
1550,1.847,0.04294
1555,1.845,0.04339
1560,1.843,0.04383
1565,1.842,0.04429
1570,1.84,0.04474
1575,1.839,0.0452
1580,1.837,0.04566
1585,1.836,0.04613
1590,1.834,0.04659
1595,1.832,0.04707
1600,1.831,0.04754
1605,1.829,0.04802
1610,1.828,0.0485
1615,1.826,0.04899
1620,1.824,0.04948
1625,1.823,0.04997
1630,1.821,0.05047
1635,1.819,0.05097
1640,1.818,0.05147
1645,1.816,0.05198
1650,1.815,0.05249
1655,1.813,0.05301
1660,1.811,0.05353
1665,1.81,0.05405
1670,1.808,0.05458
1675,1.806,0.05511
1680,1.805,0.05564
1685,1.803,0.05618
1690,1.801,0.05672
1695,1.8,0.05727
1700,1.798,0.05782
1705,1.796,0.05837
1710,1.794,0.05893
1715,1.793,0.05949
1720,1.791,0.06006
1725,1.789,0.06063
1730,1.788,0.0612
1735,1.786,0.06178
1740,1.784,0.06236
1745,1.782,0.06295
1750,1.781,0.06354
1755,1.779,0.06413
1760,1.777,0.06473
1765,1.775,0.06533
1770,1.774,0.06594
1775,1.772,0.06655
1780,1.77,0.06717
1785,1.768,0.06779
1790,1.767,0.06841
1795,1.765,0.06904
1800,1.763,0.06967
1805,1.761,0.07031
1810,1.759,0.07095
1815,1.758,0.0716
1820,1.756,0.07225
1825,1.754,0.0729
1830,1.752,0.07356
1835,1.75,0.07423
1840,1.748,0.0749
1845,1.747,0.07557
1850,1.745,0.07625
1855,1.743,0.07693
1860,1.741,0.07762
1865,1.739,0.07831
1870,1.737,0.07901
1875,1.735,0.07971
1880,1.734,0.08042
1885,1.732,0.08113
1890,1.73,0.08184
1895,1.728,0.08257
1900,1.726,0.08329
1905,1.724,0.08402
1910,1.722,0.08476
1915,1.72,0.0855
1920,1.718,0.08624
1925,1.716,0.087
1930,1.715,0.08775
1935,1.713,0.08851
1940,1.711,0.08928
1945,1.709,0.09005
1950,1.707,0.09083
1955,1.705,0.09161
1960,1.703,0.0924
1965,1.701,0.09319
1970,1.699,0.09399
1975,1.697,0.09479
1980,1.695,0.0956
1985,1.693,0.09641
1990,1.691,0.09723
1995,1.689,0.09806
2000,1.687,0.09889

File: matdata/nk_ITOsput1E20.csv
Wavelength (nm),ITOsput1E20_n,ITOsput1E20_k
250,2.444,0.4164
255,2.441,0.3938
260,2.437,0.3721
265,2.433,0.3515
270,2.429,0.3317
275,2.424,0.3128
280,2.419,0.2948
285,2.413,0.2776
290,2.407,0.2611
295,2.401,0.2454
300,2.395,0.2304
305,2.389,0.2161
310,2.382,0.2025
315,2.376,0.1895
320,2.369,0.177
325,2.362,0.1652
330,2.355,0.1539
335,2.348,0.1432
340,2.341,0.1329
345,2.334,0.1232
350,2.327,0.114
355,2.32,0.1052
360,2.313,0.09688
365,2.305,0.08899
370,2.298,0.08152
375,2.291,0.07446
380,2.284,0.0678
385,2.277,0.06151
390,2.27,0.0556
395,2.263,0.05004
400,2.256,0.04484
405,2.249,0.03997
410,2.242,0.03543
415,2.235,0.03121
420,2.229,0.02731
425,2.222,0.02371
430,2.215,0.0204
435,2.209,0.01738
440,2.203,0.01464
445,2.196,0.01217
450,2.19,0.00997
455,2.184,0.00803
460,2.178,0.00635
465,2.173,0.00491
470,2.167,0.00372
475,2.162,0.00276
480,2.156,0.00203
485,2.151,0.00153
490,2.146,0.00124
495,2.142,0.00118
500,2.138,0.00122
505,2.134,0.00126
510,2.13,0.0013
515,2.126,0.00134
520,2.123,0.00138
525,2.12,0.00142
530,2.116,0.00146
535,2.113,0.00151
540,2.11,0.00155
545,2.107,0.0016
550,2.105,0.00164
555,2.102,0.00169
560,2.099,0.00174
565,2.097,0.00179
570,2.094,0.00184
575,2.092,0.00189
580,2.089,0.00194
585,2.087,0.00199
590,2.085,0.00205
595,2.083,0.0021
600,2.08,0.00216
605,2.078,0.00221
610,2.076,0.00227
615,2.074,0.00233
620,2.072,0.00239
625,2.07,0.00245
630,2.068,0.00251
635,2.066,0.00257
640,2.064,0.00264
645,2.062,0.0027
650,2.061,0.00277
655,2.059,0.00283
660,2.057,0.0029
665,2.055,0.00297
670,2.054,0.00304
675,2.052,0.00311
680,2.05,0.00318
685,2.049,0.00326
690,2.047,0.00333
695,2.045,0.00341
700,2.044,0.00348
705,2.042,0.00356
710,2.041,0.00364
715,2.039,0.00372
720,2.037,0.0038
725,2.036,0.00388
730,2.034,0.00397
735,2.033,0.00405
740,2.031,0.00414
745,2.03,0.00422
750,2.028,0.00431
755,2.027,0.0044
760,2.025,0.00449
765,2.024,0.00459
770,2.023,0.00468
775,2.021,0.00477
780,2.02,0.00487
785,2.018,0.00497
790,2.017,0.00507
795,2.015,0.00517
800,2.014,0.00527
805,2.013,0.00537
810,2.011,0.00547
815,2.01,0.00558
820,2.009,0.00569
825,2.007,0.0058
830,2.006,0.0059
835,2.004,0.00602
840,2.003,0.00613
845,2.002,0.00624
850,2,0.00636
855,1.999,0.00647
860,1.998,0.00659
865,1.996,0.00671
870,1.995,0.00683
875,1.994,0.00696
880,1.992,0.00708
885,1.991,0.00721
890,1.99,0.00733
895,1.988,0.00746
900,1.987,0.00759
905,1.986,0.00772
910,1.984,0.00786
915,1.983,0.00799
920,1.982,0.00813
925,1.98,0.00827
930,1.979,0.0084
935,1.978,0.00855
940,1.976,0.00869
945,1.975,0.00883
950,1.974,0.00898
955,1.972,0.00913
960,1.971,0.00928
965,1.97,0.00943
970,1.968,0.00958
975,1.967,0.00974
980,1.966,0.00989
985,1.964,0.01005
990,1.963,0.01021
995,1.962,0.01037
1000,1.96,0.01053
1005,1.959,0.0107
1010,1.958,0.01087
1015,1.956,0.01104
1020,1.955,0.01121
1025,1.954,0.01138
1030,1.952,0.01155
1035,1.951,0.01173
1040,1.95,0.01191
1045,1.948,0.01209
1050,1.947,0.01227
1055,1.946,0.01245
1060,1.944,0.01264
1065,1.943,0.01282
1070,1.942,0.01301
1075,1.94,0.01321
1080,1.939,0.0134
1085,1.937,0.01359
1090,1.936,0.01379
1095,1.935,0.01399
1100,1.933,0.01419
1105,1.932,0.01439
1110,1.931,0.0146
1115,1.929,0.01481
1120,1.928,0.01502
1125,1.926,0.01523
1130,1.925,0.01544
1135,1.924,0.01566
1140,1.922,0.01587
1145,1.921,0.01609
1150,1.919,0.01632
1155,1.918,0.01654
1160,1.916,0.01677
1165,1.915,0.017
1170,1.914,0.01723
1175,1.912,0.01746
1180,1.911,0.01769
1185,1.909,0.01793
1190,1.908,0.01817
1195,1.906,0.01841
1200,1.905,0.01866
1205,1.904,0.0189
1210,1.902,0.01915
1215,1.901,0.0194
1220,1.899,0.01966
1225,1.898,0.01991
1230,1.896,0.02017
1235,1.895,0.02043
1240,1.893,0.02069
1245,1.892,0.02096
1250,1.89,0.02123
1255,1.889,0.0215
1260,1.887,0.02177
1265,1.886,0.02204
1270,1.884,0.02232
1275,1.883,0.0226
1280,1.881,0.02288
1285,1.88,0.02317
1290,1.878,0.02346
1295,1.877,0.02375
1300,1.875,0.02404
1305,1.873,0.02434
1310,1.872,0.02464
1315,1.87,0.02494
1320,1.869,0.02524
1325,1.867,0.02555
1330,1.866,0.02585
1335,1.864,0.02617
1340,1.863,0.02648
1345,1.861,0.0268
1350,1.859,0.02712
1355,1.858,0.02744
1360,1.856,0.02776
1365,1.855,0.02809
1370,1.853,0.02842
1375,1.851,0.02876
1380,1.85,0.02909
1385,1.848,0.02943
1390,1.846,0.02977
1395,1.845,0.03012
1400,1.843,0.03047
1405,1.842,0.03082
1410,1.84,0.03117
1415,1.838,0.03153
1420,1.837,0.03189
1425,1.835,0.03225
1430,1.833,0.03262
1435,1.832,0.03299
1440,1.83,0.03336
1445,1.828,0.03374
1450,1.826,0.03411
1455,1.825,0.0345
1460,1.823,0.03488
1465,1.821,0.03527
1470,1.82,0.03566
1475,1.818,0.03605
1480,1.816,0.03645
1485,1.814,0.03685
1490,1.813,0.03726
1495,1.811,0.03766
1500,1.809,0.03807
1505,1.807,0.03849
1510,1.806,0.03891
1515,1.804,0.03933
1520,1.802,0.03975
1525,1.8,0.04018
1530,1.798,0.04061
1535,1.797,0.04104
1540,1.795,0.04148
1545,1.793,0.04192
1550,1.791,0.04237
1555,1.789,0.04281
1560,1.788,0.04327
1565,1.786,0.04372
1570,1.784,0.04418
1575,1.782,0.04465
1580,1.78,0.04511
1585,1.778,0.04558
1590,1.777,0.04606
1595,1.775,0.04653
1600,1.773,0.04702
1605,1.771,0.0475
1610,1.769,0.04799
1615,1.767,0.04848
1620,1.765,0.04898
1625,1.763,0.04948
1630,1.761,0.04999
1635,1.76,0.05049
1640,1.758,0.05101
1645,1.756,0.05152
1650,1.754,0.05204
1655,1.752,0.05257
1660,1.75,0.0531
1665,1.748,0.05363
1670,1.746,0.05417
1675,1.744,0.05471
1680,1.742,0.05525
1685,1.74,0.0558
1690,1.738,0.05636
1695,1.736,0.05692
1700,1.734,0.05748
1705,1.732,0.05804
1710,1.73,0.05861
1715,1.728,0.05919
1720,1.726,0.05977
1725,1.724,0.06035
1730,1.722,0.06094
1735,1.72,0.06153
1740,1.718,0.06213
1745,1.716,0.06273
1750,1.714,0.06334
1755,1.712,0.06395
1760,1.709,0.06457
1765,1.707,0.06519
1770,1.705,0.06582
1775,1.703,0.06645
1780,1.701,0.06708
1785,1.699,0.06772
1790,1.697,0.06836
1795,1.695,0.06902
1800,1.693,0.06967
1805,1.69,0.07033
1810,1.688,0.07099
1815,1.686,0.07166
1820,1.684,0.07234
1825,1.682,0.07302
1830,1.68,0.0737
1835,1.677,0.07439
1840,1.675,0.07509
1845,1.673,0.07579
1850,1.671,0.07649
1855,1.669,0.0772
1860,1.666,0.07792
1865,1.664,0.07864
1870,1.662,0.07937
1875,1.66,0.0801
1880,1.657,0.08084
1885,1.655,0.08158
1890,1.653,0.08233
1895,1.651,0.08309
1900,1.648,0.08385
1905,1.646,0.08461
1910,1.644,0.08538
1915,1.641,0.08616
1920,1.639,0.08694
1925,1.637,0.08773
1930,1.634,0.08853
1935,1.632,0.08933
1940,1.63,0.09014
1945,1.627,0.09095
1950,1.625,0.09177
1955,1.623,0.0926
1960,1.62,0.09343
1965,1.618,0.09427
1970,1.616,0.09511
1975,1.613,0.09596
1980,1.611,0.09682
1985,1.608,0.09768
1990,1.606,0.09855
1995,1.604,0.09943
2000,1.601,0.1003

File: matdata/nk_ITOsput2E20.csv
Wavelength (nm),ITOsput2E20_n,ITOsput2E20_k
250,2.417,0.366
255,2.413,0.3446
260,2.408,0.3241
265,2.402,0.3046
270,2.396,0.2861
275,2.39,0.2684
280,2.384,0.2515
285,2.377,0.2355
290,2.37,0.2202
295,2.363,0.2056
300,2.356,0.1917
305,2.349,0.1785
310,2.341,0.166
315,2.334,0.1541
320,2.326,0.1428
325,2.319,0.132
330,2.311,0.1218
335,2.303,0.1122
340,2.295,0.103
345,2.287,0.09438
350,2.28,0.08622
355,2.272,0.07852
360,2.264,0.07126
365,2.256,0.06444
370,2.249,0.05804
375,2.241,0.05205
380,2.233,0.04645
385,2.226,0.04123
390,2.218,0.03638
395,2.211,0.0319
400,2.203,0.02776
405,2.196,0.02396
410,2.189,0.0205
415,2.182,0.01736
420,2.175,0.01453
425,2.168,0.01201
430,2.161,0.00979
435,2.154,0.00786
440,2.148,0.00622
445,2.142,0.00485
450,2.135,0.00375
455,2.129,0.00292
460,2.124,0.00234
465,2.118,0.00201
470,2.113,0.00194
475,2.108,0.002
480,2.103,0.00207
485,2.099,0.00214
490,2.095,0.00221
495,2.091,0.00229
500,2.087,0.00236
505,2.083,0.00244
510,2.08,0.00251
515,2.076,0.00259
520,2.073,0.00267
525,2.07,0.00275
530,2.066,0.00284
535,2.063,0.00292
540,2.06,0.00301
545,2.057,0.0031
550,2.054,0.00319
555,2.051,0.00328
560,2.049,0.00337
565,2.046,0.00347
570,2.043,0.00357
575,2.04,0.00367
580,2.038,0.00377
585,2.035,0.00387
590,2.033,0.00398
595,2.03,0.00408
600,2.028,0.00419
605,2.025,0.0043
610,2.023,0.00441
615,2.021,0.00453
620,2.018,0.00464
625,2.016,0.00476
630,2.014,0.00488
635,2.011,0.00501
640,2.009,0.00513
645,2.007,0.00526
650,2.005,0.00539
655,2.002,0.00552
660,2,0.00565
665,1.998,0.00579
670,1.996,0.00592
675,1.994,0.00606
680,1.992,0.0062
685,1.989,0.00635
690,1.987,0.00649
695,1.985,0.00664
700,1.983,0.00679
705,1.981,0.00695
710,1.979,0.0071
715,1.977,0.00726
720,1.975,0.00742
725,1.973,0.00758
730,1.971,0.00775
735,1.969,0.00792
740,1.967,0.00809
745,1.965,0.00826
750,1.963,0.00844
755,1.961,0.00861
760,1.959,0.0088
765,1.957,0.00898
770,1.955,0.00916
775,1.953,0.00935
780,1.95,0.00954
785,1.948,0.00974
790,1.946,0.00993
795,1.944,0.01014
800,1.942,0.01034
805,1.94,0.01054
810,1.938,0.01075
815,1.936,0.01096
820,1.934,0.01117
825,1.932,0.01139
830,1.93,0.01161
835,1.928,0.01183
840,1.926,0.01206
845,1.924,0.01229
850,1.922,0.01252
855,1.92,0.01275
860,1.918,0.01299
865,1.916,0.01323
870,1.914,0.01347
875,1.912,0.01372
880,1.91,0.01397
885,1.908,0.01422
890,1.906,0.01448
895,1.904,0.01474
900,1.902,0.015
905,1.9,0.01527
910,1.898,0.01554
915,1.896,0.01581
920,1.893,0.01609
925,1.891,0.01637
930,1.889,0.01665
935,1.887,0.01694
940,1.885,0.01723
945,1.883,0.01753
950,1.881,0.01782
955,1.879,0.01812
960,1.877,0.01843
965,1.874,0.01874
970,1.872,0.01905
975,1.87,0.01937
980,1.868,0.01969
985,1.866,0.02001
990,1.864,0.02034
995,1.861,0.02067
1000,1.859,0.02101
1005,1.857,0.02135
1010,1.855,0.02169
1015,1.853,0.02204
1020,1.85,0.02239
1025,1.848,0.02274
1030,1.846,0.0231
1035,1.844,0.02347
1040,1.841,0.02383
1045,1.839,0.02421
1050,1.837,0.02458
1055,1.835,0.02497
1060,1.832,0.02535
1065,1.83,0.02574
1070,1.828,0.02613
1075,1.825,0.02653
1080,1.823,0.02694
1085,1.821,0.02734
1090,1.818,0.02775
1095,1.816,0.02817
1100,1.814,0.02859
1105,1.811,0.02902
1110,1.809,0.02945
1115,1.807,0.02988
1120,1.804,0.03033
1125,1.802,0.03077
1130,1.799,0.03122
1135,1.797,0.03168
1140,1.795,0.03213
1145,1.792,0.0326
1150,1.79,0.03307
1155,1.787,0.03354
1160,1.785,0.03403
1165,1.782,0.03451
1170,1.78,0.035
1175,1.777,0.0355
1180,1.775,0.036
1185,1.772,0.03651
1190,1.77,0.03702
1195,1.767,0.03753
1200,1.764,0.03806
1205,1.762,0.03859
1210,1.759,0.03912
1215,1.757,0.03966
1220,1.754,0.04021
1225,1.752,0.04076
1230,1.749,0.04132
1235,1.746,0.04188
1240,1.744,0.04245
1245,1.741,0.04302
1250,1.738,0.0436
1255,1.736,0.04419
1260,1.733,0.04479
1265,1.73,0.04539
1270,1.727,0.04599
1275,1.725,0.0466
1280,1.722,0.04722
1285,1.719,0.04785
1290,1.716,0.04848
1295,1.714,0.04912
1300,1.711,0.04976
1305,1.708,0.05042
1310,1.705,0.05107
1315,1.702,0.05174
1320,1.7,0.05241
1325,1.697,0.05309
1330,1.694,0.05378
1335,1.691,0.05447
1340,1.688,0.05517
1345,1.685,0.05588
1350,1.682,0.05659
1355,1.679,0.05731
1360,1.676,0.05804
1365,1.673,0.05878
1370,1.67,0.05953
1375,1.667,0.06028
1380,1.664,0.06104
1385,1.661,0.06181
1390,1.658,0.06258
1395,1.655,0.06337
1400,1.652,0.06416
1405,1.649,0.06496
1410,1.646,0.06577
1415,1.643,0.06658
1420,1.64,0.06741
1425,1.637,0.06824
1430,1.634,0.06908
1435,1.631,0.06993
1440,1.627,0.07079
1445,1.624,0.07166
1450,1.621,0.07254
1455,1.618,0.07343
1460,1.615,0.07432
1465,1.611,0.07523
1470,1.608,0.07614
1475,1.605,0.07706
1480,1.602,0.07799
1485,1.598,0.07894
1490,1.595,0.07989
1495,1.592,0.08085
1500,1.588,0.08182
1505,1.585,0.0828
1510,1.582,0.08379
1515,1.578,0.0848
1520,1.575,0.08581
1525,1.572,0.08683
1530,1.568,0.08786
1535,1.565,0.08891
1540,1.561,0.08996
1545,1.558,0.09103
1550,1.554,0.09211
1555,1.551,0.0932
1560,1.547,0.09429
1565,1.544,0.09541
1570,1.54,0.09653
1575,1.537,0.09766
1580,1.533,0.09881
1585,1.529,0.09997
1590,1.526,0.1011
1595,1.522,0.1023
1600,1.519,0.1035
1605,1.515,0.1047
1610,1.511,0.1059
1615,1.507,0.1072
1620,1.504,0.1084
1625,1.5,0.1097
1630,1.496,0.111
1635,1.493,0.1122
1640,1.489,0.1135
1645,1.485,0.1149
1650,1.481,0.1162
1655,1.477,0.1175
1660,1.473,0.1189
1665,1.47,0.1203
1670,1.466,0.1216
1675,1.462,0.123
1680,1.458,0.1245
1685,1.454,0.1259
1690,1.45,0.1273
1695,1.446,0.1288
1700,1.442,0.1303
1705,1.438,0.1318
1710,1.434,0.1333
1715,1.43,0.1348
1720,1.426,0.1363
1725,1.422,0.1379
1730,1.418,0.1395
1735,1.414,0.1411
1740,1.409,0.1427
1745,1.405,0.1443
1750,1.401,0.146
1755,1.397,0.1476
1760,1.393,0.1493
1765,1.389,0.151
1770,1.384,0.1528
1775,1.38,0.1545
1780,1.376,0.1563
1785,1.371,0.158
1790,1.367,0.1599
1795,1.363,0.1617
1800,1.358,0.1635
1805,1.354,0.1654
1810,1.35,0.1673
1815,1.345,0.1692
1820,1.341,0.1711
1825,1.336,0.1731
1830,1.332,0.1751
1835,1.327,0.1771
1840,1.323,0.1791
1845,1.318,0.1811
1850,1.314,0.1832
1855,1.309,0.1853
1860,1.305,0.1874
1865,1.3,0.1896
1870,1.295,0.1917
1875,1.291,0.1939
1880,1.286,0.1962
1885,1.281,0.1984
1890,1.277,0.2007
1895,1.272,0.203
1900,1.267,0.2053
1905,1.262,0.2077
1910,1.258,0.2101
1915,1.253,0.2125
1920,1.248,0.215
1925,1.243,0.2175
1930,1.238,0.22
1935,1.233,0.2225
1940,1.228,0.2251
1945,1.223,0.2277
1950,1.218,0.2303
1955,1.213,0.233
1960,1.208,0.2357
1965,1.203,0.2385
1970,1.198,0.2413
1975,1.193,0.2441
1980,1.188,0.2469
1985,1.183,0.2498
1990,1.178,0.2527
1995,1.173,0.2557
2000,1.168,0.2587

File: matdata/nk_ITOsput4pt9E20.csv
Wavelength (nm),ITOsput4pt9E20_n,ITOsput4pt9E20_k
250,2.323,0.3236
255,2.316,0.3012
260,2.309,0.2799
265,2.301,0.2597
270,2.292,0.2405
275,2.284,0.2223
280,2.275,0.2051
285,2.265,0.1888
290,2.256,0.1734
295,2.246,0.1588
300,2.236,0.145
305,2.226,0.1321
310,2.216,0.1199
315,2.205,0.1084
320,2.195,0.09763
325,2.185,0.08757
330,2.174,0.07816
335,2.164,0.0694
340,2.153,0.06127
345,2.143,0.05374
350,2.132,0.0468
355,2.122,0.04043
360,2.112,0.03462
365,2.101,0.02935
370,2.091,0.02461
375,2.081,0.02038
380,2.071,0.01665
385,2.062,0.01341
390,2.052,0.01064
395,2.043,0.00835
400,2.034,0.00651
405,2.025,0.00511
410,2.016,0.00415
415,2.008,0.00362
420,2,0.0035
425,1.993,0.00364
430,1.986,0.00378
435,1.979,0.00392
440,1.973,0.00407
445,1.967,0.00422
450,1.961,0.00438
455,1.956,0.00454
460,1.95,0.00471
465,1.945,0.00488
470,1.94,0.00505
475,1.935,0.00522
480,1.93,0.0054
485,1.925,0.00559
490,1.92,0.00577
495,1.916,0.00597
500,1.911,0.00617
505,1.907,0.00637
510,1.902,0.00657
515,1.898,0.00678
520,1.893,0.007
525,1.889,0.00722
530,1.885,0.00744
535,1.881,0.00767
540,1.876,0.00791
545,1.872,0.00814
550,1.868,0.00839
555,1.864,0.00864
560,1.86,0.00889
565,1.856,0.00915
570,1.852,0.00942
575,1.848,0.00969
580,1.844,0.00996
585,1.84,0.01024
590,1.836,0.01053
595,1.832,0.01082
600,1.828,0.01112
605,1.824,0.01143
610,1.82,0.01174
615,1.816,0.01205
620,1.812,0.01237
625,1.808,0.0127
630,1.804,0.01304
635,1.801,0.01338
640,1.797,0.01372
645,1.793,0.01408
650,1.789,0.01444
655,1.785,0.01481
660,1.781,0.01518
665,1.777,0.01556
670,1.773,0.01595
675,1.769,0.01634
680,1.765,0.01675
685,1.761,0.01716
690,1.757,0.01757
695,1.753,0.018
700,1.749,0.01843
705,1.745,0.01887
710,1.741,0.01932
715,1.737,0.01977
720,1.733,0.02024
725,1.729,0.02071
730,1.724,0.02119
735,1.72,0.02167
740,1.716,0.02217
745,1.712,0.02268
750,1.708,0.02319
755,1.704,0.02371
760,1.699,0.02425
765,1.695,0.02479
770,1.691,0.02534
775,1.687,0.0259
780,1.682,0.02647
785,1.678,0.02705
790,1.674,0.02764
795,1.669,0.02824
800,1.665,0.02884
805,1.66,0.02947
810,1.656,0.0301
815,1.651,0.03074
820,1.647,0.03139
825,1.642,0.03205
830,1.638,0.03272
835,1.633,0.03341
840,1.628,0.03411
845,1.624,0.03481
850,1.619,0.03553
855,1.614,0.03627
860,1.61,0.03701
865,1.605,0.03777
870,1.6,0.03854
875,1.595,0.03932
880,1.59,0.04011
885,1.586,0.04092
890,1.581,0.04175
895,1.576,0.04258
900,1.571,0.04343
905,1.566,0.0443
910,1.561,0.04518
915,1.556,0.04607
920,1.55,0.04698
925,1.545,0.0479
930,1.54,0.04884
935,1.535,0.0498
940,1.53,0.05077
945,1.524,0.05176
950,1.519,0.05276
955,1.514,0.05378
960,1.508,0.05482
965,1.503,0.05588
970,1.497,0.05695
975,1.492,0.05804
980,1.486,0.05915
985,1.48,0.06028
990,1.475,0.06143
995,1.469,0.0626
1000,1.463,0.06379
1005,1.458,0.065
1010,1.452,0.06624
1015,1.446,0.06749
1020,1.44,0.06876
1025,1.434,0.07006
1030,1.428,0.07138
1035,1.422,0.07272
1040,1.416,0.07409
1045,1.41,0.07548
1050,1.404,0.0769
1055,1.397,0.07834
1060,1.391,0.07981
1065,1.385,0.0813
1070,1.378,0.08282
1075,1.372,0.08437
1080,1.365,0.08595
1085,1.359,0.08755
1090,1.352,0.08919
1095,1.346,0.09086
1100,1.339,0.09255
1105,1.332,0.09428
1110,1.325,0.09605
1115,1.318,0.09784
1120,1.312,0.09967
1125,1.305,0.1015
1130,1.298,0.1034
1135,1.29,0.1054
1140,1.283,0.1074
1145,1.276,0.1094
1150,1.269,0.1114
1155,1.262,0.1135
1160,1.254,0.1157
1165,1.247,0.1179
1170,1.239,0.1201
1175,1.232,0.1224
1180,1.224,0.1247
1185,1.216,0.1271
1190,1.208,0.1295
1195,1.201,0.132
1200,1.193,0.1345
1205,1.185,0.1371
1210,1.177,0.1397
1215,1.168,0.1424
1220,1.16,0.1452
1225,1.152,0.148
1230,1.144,0.1509
1235,1.135,0.1539
1240,1.127,0.1569
1245,1.118,0.16
1250,1.109,0.1632
1255,1.101,0.1664
1260,1.092,0.1698
1265,1.083,0.1732
1270,1.074,0.1767
1275,1.065,0.1803
1280,1.056,0.184
1285,1.046,0.1877
1290,1.037,0.1916
1295,1.028,0.1956
1300,1.018,0.1997
1305,1.009,0.2039
1310,0.9991,0.2082
1315,0.9893,0.2126
1320,0.9795,0.2171
1325,0.9696,0.2218
1330,0.9596,0.2266
1335,0.9496,0.2316
1340,0.9394,0.2367
1345,0.9292,0.2419
1350,0.9189,0.2474
1355,0.9085,0.2529
1360,0.8981,0.2587
1365,0.8875,0.2646
1370,0.8769,0.2707
1375,0.8663,0.277
1380,0.8556,0.2835
1385,0.8448,0.2902
1390,0.8339,0.2971
1395,0.8231,0.3042
1400,0.8122,0.3116
1405,0.8012,0.3192
1410,0.7903,0.327
1415,0.7793,0.3351
1420,0.7683,0.3434
1425,0.7573,0.352
1430,0.7464,0.3609
1435,0.7355,0.3701
1440,0.7246,0.3795
1445,0.7138,0.3892
1450,0.7031,0.3991
1455,0.6925,0.4094
1460,0.682,0.4199
1465,0.6716,0.4307
1470,0.6614,0.4418
1475,0.6513,0.4532
1480,0.6414,0.4648
1485,0.6317,0.4766
1490,0.6222,0.4887
1495,0.6129,0.501
1500,0.6038,0.5136
1505,0.595,0.5263
1510,0.5865,0.5392
1515,0.5782,0.5523
1520,0.5702,0.5655
1525,0.5624,0.5789
1530,0.5549,0.5923
1535,0.5477,0.6059
1540,0.5408,0.6196
1545,0.5342,0.6333
1550,0.5278,0.647
1555,0.5217,0.6608
1560,0.5159,0.6747
1565,0.5103,0.6885
1570,0.5049,0.7023
1575,0.4998,0.7162
1580,0.495,0.73
1585,0.4903,0.7437
1590,0.4859,0.7575
1595,0.4817,0.7711
1600,0.4777,0.7848
1605,0.4739,0.7984
1610,0.4703,0.8119
1615,0.4668,0.8253
1620,0.4636,0.8387
1625,0.4605,0.8521
1630,0.4575,0.8653
1635,0.4547,0.8785
1640,0.4521,0.8916
1645,0.4496,0.9046
1650,0.4472,0.9175
1655,0.4449,0.9304
1660,0.4428,0.9432
1665,0.4408,0.9559
1670,0.4389,0.9685
1675,0.4371,0.9811
1680,0.4354,0.9935
1685,0.4338,1.006
1690,0.4323,1.018
1695,0.4308,1.03
1700,0.4295,1.043
1705,0.4283,1.055
1710,0.4271,1.067
1715,0.426,1.079
1720,0.4249,1.091
1725,0.424,1.102
1730,0.4231,1.114
1735,0.4223,1.126
1740,0.4215,1.137
1745,0.4208,1.149
1750,0.4201,1.16
1755,0.4195,1.172
1760,0.419,1.183
1765,0.4185,1.194
1770,0.418,1.205
1775,0.4176,1.217
1780,0.4173,1.228
1785,0.417,1.239
1790,0.4167,1.25
1795,0.4165,1.261
1800,0.4163,1.271
1805,0.4161,1.282
1810,0.416,1.293
1815,0.4159,1.304
1820,0.4159,1.314
1825,0.4159,1.325
1830,0.4159,1.335
1835,0.416,1.346
1840,0.416,1.356
1845,0.4162,1.367
1850,0.4163,1.377
1855,0.4165,1.387
1860,0.4167,1.398
1865,0.4169,1.408
1870,0.4172,1.418
1875,0.4174,1.428
1880,0.4177,1.438
1885,0.4181,1.448
1890,0.4184,1.458
1895,0.4188,1.468
1900,0.4192,1.478
1905,0.4196,1.488
1910,0.42,1.498
1915,0.4205,1.508
1920,0.421,1.517
1925,0.4215,1.527
1930,0.422,1.537
1935,0.4225,1.547
1940,0.4231,1.556
1945,0.4236,1.566
1950,0.4242,1.575
1955,0.4248,1.585
1960,0.4254,1.594
1965,0.4261,1.604
1970,0.4267,1.613
1975,0.4274,1.623
1980,0.4281,1.632
1985,0.4288,1.641
1990,0.4295,1.65
1995,0.4302,1.66
2000,0.4309,1.669

File: matdata/nk_ITOsput6pt1E20.csv
Wavelength (nm),ITOsput6pt1E20_n,ITOsput6pt1E20_k
250,2.294,0.3436
255,2.287,0.3195
260,2.279,0.2966
265,2.271,0.2748
270,2.262,0.2541
275,2.253,0.2345
280,2.244,0.216
285,2.234,0.1984
290,2.224,0.1818
295,2.213,0.1662
300,2.202,0.1514
305,2.192,0.1375
310,2.181,0.1244
315,2.169,0.1121
320,2.158,0.1006
325,2.147,0.08986
330,2.135,0.07985
335,2.124,0.07054
340,2.113,0.06192
345,2.101,0.05397
350,2.09,0.04666
355,2.079,0.03999
360,2.067,0.03393
365,2.056,0.02847
370,2.045,0.0236
375,2.034,0.01929
380,2.023,0.01555
385,2.013,0.01234
390,2.002,0.00967
395,1.992,0.00752
400,1.982,0.00588
405,1.973,0.00474
410,1.963,0.00408
415,1.954,0.00391
420,1.946,0.00406
425,1.939,0.00422
430,1.931,0.00439
435,1.925,0.00456
440,1.918,0.00473
445,1.911,0.00491
450,1.905,0.0051
455,1.899,0.00528
460,1.893,0.00548
465,1.887,0.00568
470,1.882,0.00588
475,1.876,0.00609
480,1.871,0.0063
485,1.865,0.00651
490,1.86,0.00674
495,1.855,0.00696
500,1.85,0.0072
505,1.845,0.00743
510,1.84,0.00768
515,1.835,0.00793
520,1.83,0.00818
525,1.825,0.00844
530,1.82,0.00871
535,1.815,0.00898
540,1.811,0.00926
545,1.806,0.00954
550,1.801,0.00983
555,1.796,0.01013
560,1.792,0.01043
565,1.787,0.01074
570,1.783,0.01105
575,1.778,0.01137
580,1.773,0.0117
585,1.769,0.01204
590,1.764,0.01238
595,1.76,0.01273
600,1.755,0.01309
605,1.751,0.01345
610,1.746,0.01382
615,1.741,0.0142
620,1.737,0.01459
625,1.732,0.01498
630,1.728,0.01538
635,1.723,0.01579
640,1.719,0.01621
645,1.714,0.01664
650,1.709,0.01707
655,1.705,0.01751
660,1.7,0.01797
665,1.695,0.01843
670,1.691,0.0189
675,1.686,0.01938
680,1.681,0.01986
685,1.677,0.02036
690,1.672,0.02087
695,1.667,0.02138
700,1.662,0.02191
705,1.657,0.02244
710,1.653,0.02299
715,1.648,0.02355
720,1.643,0.02411
725,1.638,0.02469
730,1.633,0.02528
735,1.628,0.02588
740,1.623,0.02649
745,1.618,0.02711
750,1.613,0.02774
755,1.608,0.02839
760,1.603,0.02905
765,1.598,0.02972
770,1.592,0.0304
775,1.587,0.03109
780,1.582,0.0318
785,1.577,0.03252
790,1.571,0.03326
795,1.566,0.034
800,1.561,0.03476
805,1.555,0.03554
810,1.55,0.03633
815,1.544,0.03714
820,1.539,0.03795
825,1.533,0.03879
830,1.528,0.03964
835,1.522,0.0405
840,1.516,0.04139
845,1.511,0.04229
850,1.505,0.0432
855,1.499,0.04413
860,1.493,0.04508
865,1.487,0.04605
870,1.482,0.04704
875,1.476,0.04804
880,1.47,0.04906
885,1.463,0.05011
890,1.457,0.05117
895,1.451,0.05225
900,1.445,0.05336
905,1.439,0.05448
910,1.432,0.05563
915,1.426,0.05679
920,1.42,0.05799
925,1.413,0.0592
930,1.407,0.06044
935,1.4,0.0617
940,1.393,0.06298
945,1.387,0.0643
950,1.38,0.06563
955,1.373,0.067
960,1.366,0.06839
965,1.359,0.06981
970,1.352,0.07126
975,1.345,0.07274
980,1.338,0.07424
985,1.331,0.07578
990,1.324,0.07735
995,1.317,0.07896
1000,1.309,0.08059
1005,1.302,0.08227
1010,1.294,0.08397
1015,1.287,0.08572
1020,1.279,0.0875
1025,1.271,0.08932
1030,1.264,0.09118
1035,1.256,0.09308
1040,1.248,0.09502
1045,1.24,0.09701
1050,1.232,0.09904
1055,1.224,0.1011
1060,1.215,0.1032
1065,1.207,0.1054
1070,1.199,0.1077
1075,1.19,0.1099
1080,1.182,0.1123
1085,1.173,0.1147
1090,1.164,0.1171
1095,1.155,0.1196
1100,1.147,0.1222
1105,1.138,0.1248
1110,1.128,0.1275
1115,1.119,0.1303
1120,1.11,0.1331
1125,1.101,0.1361
1130,1.091,0.1391
1135,1.081,0.1422
1140,1.072,0.1453
1145,1.062,0.1486
1150,1.052,0.1519
1155,1.042,0.1554
1160,1.032,0.1589
1165,1.022,0.1626
1170,1.011,0.1663
1175,1.001,0.1702
1180,0.9904,0.1742
1185,0.9797,0.1783
1190,0.9689,0.1826
1195,0.958,0.187
1200,0.9469,0.1915
1205,0.9358,0.1962
1210,0.9245,0.2011
1215,0.9131,0.2061
1220,0.9016,0.2113
1225,0.89,0.2166
1230,0.8782,0.2222
1235,0.8664,0.228
1240,0.8544,0.2339
1245,0.8423,0.2401
1250,0.8301,0.2466
1255,0.8178,0.2533
1260,0.8054,0.2602
1265,0.7929,0.2674
1270,0.7803,0.2749
1275,0.7676,0.2828
1280,0.7549,0.2909
1285,0.7421,0.2993
1290,0.7293,0.3081
1295,0.7165,0.3172
1300,0.7036,0.3267
1305,0.6908,0.3366
1310,0.678,0.3468
1315,0.6653,0.3575
1320,0.6527,0.3685
1325,0.6401,0.3799
1330,0.6278,0.3918
1335,0.6155,0.404
1340,0.6035,0.4166
1345,0.5918,0.4296
1350,0.5802,0.443
1355,0.569,0.4567
1360,0.5581,0.4707
1365,0.5475,0.485
1370,0.5373,0.4996
1375,0.5274,0.5145
1380,0.518,0.5296
1385,0.5089,0.5448
1390,0.5002,0.5602
1395,0.4919,0.5757
1400,0.484,0.5914
1405,0.4764,0.6071
1410,0.4693,0.6228
1415,0.4625,0.6386
1420,0.4561,0.6543
1425,0.45,0.6701
1430,0.4443,0.6858
1435,0.4389,0.7014
1440,0.4337,0.717
1445,0.4289,0.7326
1450,0.4244,0.748
1455,0.4201,0.7634
1460,0.416,0.7786
1465,0.4122,0.7938
1470,0.4086,0.8088
1475,0.4052,0.8238
1480,0.4021,0.8386
1485,0.3991,0.8533
1490,0.3963,0.8679
1495,0.3936,0.8824
1500,0.3911,0.8968
1505,0.3888,0.9111
1510,0.3866,0.9253
1515,0.3846,0.9393
1520,0.3826,0.9533
1525,0.3808,0.9671
1530,0.3791,0.9808
1535,0.3775,0.9944
1540,0.3761,1.008
1545,0.3747,1.021
1550,0.3734,1.035
1555,0.3722,1.048
1560,0.3711,1.061
1565,0.3701,1.074
1570,0.3691,1.087
1575,0.3682,1.1
1580,0.3674,1.113
1585,0.3667,1.125
1590,0.366,1.138
1595,0.3654,1.15
1600,0.3648,1.163
1605,0.3643,1.175
1610,0.3639,1.187
1615,0.3635,1.199
1620,0.3631,1.212
1625,0.3628,1.224
1630,0.3626,1.235
1635,0.3623,1.247
1640,0.3622,1.259
1645,0.3621,1.271
1650,0.362,1.283
1655,0.3619,1.294
1660,0.3619,1.306
1665,0.3619,1.317
1670,0.362,1.329
1675,0.3621,1.34
1680,0.3622,1.351
1685,0.3624,1.363
1690,0.3625,1.374
1695,0.3628,1.385
1700,0.363,1.396
1705,0.3633,1.407
1710,0.3636,1.418
1715,0.3639,1.429
1720,0.3642,1.44
1725,0.3646,1.451
1730,0.365,1.461
1735,0.3654,1.472
1740,0.3658,1.483
1745,0.3663,1.494
1750,0.3668,1.504
1755,0.3673,1.515
1760,0.3678,1.525
1765,0.3683,1.536
1770,0.3689,1.546
1775,0.3695,1.556
1780,0.3701,1.567
1785,0.3707,1.577
1790,0.3713,1.587
1795,0.3719,1.598
1800,0.3726,1.608
1805,0.3733,1.618
1810,0.374,1.628
1815,0.3747,1.638
1820,0.3754,1.648
1825,0.3761,1.658
1830,0.3769,1.668
1835,0.3777,1.678
1840,0.3784,1.688
1845,0.3792,1.698
1850,0.38,1.708
1855,0.3809,1.717
1860,0.3817,1.727
1865,0.3825,1.737
1870,0.3834,1.747
1875,0.3843,1.756
1880,0.3851,1.766
1885,0.386,1.776
1890,0.3869,1.785
1895,0.3878,1.795
1900,0.3888,1.804
1905,0.3897,1.814
1910,0.3906,1.823
1915,0.3916,1.833
1920,0.3926,1.842
1925,0.3935,1.852
1930,0.3945,1.861
1935,0.3955,1.87
1940,0.3965,1.88
1945,0.3975,1.889
1950,0.3986,1.898
1955,0.3996,1.908
1960,0.4006,1.917
1965,0.4017,1.926
1970,0.4028,1.935
1975,0.4038,1.944
1980,0.4049,1.953
1985,0.406,1.963
1990,0.4071,1.972
1995,0.4082,1.981
2000,0.4093,1.99

File: matdata/nk_IZOpvlab.csv
Wavelength (nm),IZOpvlab_n,IZOpvlab_k
250.05041,2.62228,0.69711
255.03908,2.62639,0.6606
260.01258,2.62893,0.62527
265.01389,2.63002,0.59114
270.03484,2.62979,0.5582
275.00554,2.62834,0.52644
280.03613,2.62579,0.49585
285.05747,2.62222,0.46643
290.05848,2.61773,0.43814
295.02736,2.6124,0.41097
300.0242,2.6063,0.38491
305.04305,2.5995,0.35991
310.07752,2.59207,0.33597
315.04065,2.58406,0.31305
320,2.57553,0.29114
325.03277,2.56654,0.27021
330.05057,2.55712,0.25023
335.04458,2.54732,0.23118
340.00548,2.53719,0.21305
345.01948,2.52676,0.19579
350.0847,2.51606,0.1794
354.99571,2.50513,0.16386
360.04646,2.494,0.14914
365.02797,2.48271,0.13522
370.03879,2.47126,0.12208
375.07562,2.45971,0.10971
380.01839,2.44806,0.09809
385.09317,2.43634,0.08721
390.05977,2.42458,0.07704
395.03026,2.4128,0.06757
400,2.40103,0.05878
405.09637,2.38928,0.05067
410.05291,2.37757,0.04322
414.99331,2.36593,0.03641
420.0542,2.35439,0.03024
425.09427,2.34295,0.0247
430.10753,2.33166,0.01976
435.08772,2.32053,0.01543
440.02839,2.30959,0.01168
445.08256,2.29886,0.00852
450.09074,2.28839,0.00593
455.04587,2.27821,0.0039
460.11132,2.26837,0.00243
465.11628,2.25893,0.00149
470.05307,2.24999,0.0011
475.09579,2.24178,0.00111
480.06194,2.23422,0.00115
485.13302,2.2271,0.00119
490.11858,2.22035,0.00123
495.00998,2.21392,0.00127
500,2.20776,0.00131
505.09165,2.20185,0.00135
510.07816,2.19616,0.0014
515.1641,2.19067,0.00144
520.13423,2.18537,0.00149
524.97883,2.18023,0.00153
530.14109,2.17524,0.00158
535.17479,2.1704,0.00163
540.06969,2.16568,0.00168
545.05495,2.1611,0.00173
550.1331,2.15662,0.00178
555.05819,2.15225,0.00184
560.07227,2.14798,0.00189
565.17776,2.1438,0.00195
570.11494,2.13971,0.002
575.13915,2.1357,0.00206
579.98129,2.13176,0.00212
585.18169,2.1279,0.00218
590.19515,2.1241,0.00224
595.0096,2.12037,0.0023
600.19361,2.11669,0.00236
605.17326,2.11307,0.00242
609.93606,2.10951,0.00249
615.07937,2.10599,0.00256
620,2.10252,0.00262
625,2.0991,0.00269
630.0813,2.09571,0.00276
634.92063,2.09237,0.00283
640.1652,2.08906,0.0029
645.16129,2.08578,0.00298
650.23597,2.08254,0.00305
655.0449,2.07933,0.00313
659.92549,2.07615,0.0032
665.23605,2.07299,0.00328
669.90816,2.06986,0.00336
675.01361,2.06676,0.00344
680.19748,2.06368,0.00352
685.08287,2.06061,0.00361
690.03895,2.05757,0.00369
695.06726,2.05455,0.00378
700.1694,2.05154,0.00387
704.94599,2.04855,0.00396
710.19473,2.04558,0.00405
715.10957,2.04262,0.00414
720.09292,2.03967,0.00423
725.1462,2.03673,0.00433
730.27091,2.03381,0.00442
735.0326,2.0309,0.00452
740.29851,2.02799,0.00462
745.19231,2.02509,0.00472
750.15124,2.02221,0.00482
755.17661,2.01932,0.00493
760.26977,2.01645,0.00503
764.9599,2.01358,0.00514
770.18634,2.01071,0.00525
775,2.00785,0.00536
779.87421,2.005,0.00547
785.30716,2.00214,0.00558
790.3123,1.99929,0.0057
794.87179,1.99644,0.00582
800,1.99359,0.00594
805.19481,1.99075,0.00606
809.92815,1.9879,0.00618
815.25312,1.98505,0.0063
820.10582,1.9822,0.00643
825.01663,1.97935,0.00656
829.98661,1.9765,0.00669
835.01684,1.97365,0.00682
840.1084,1.9708,0.00695
845.26244,1.96794,0.00709
849.89719,1.96508,0.00722
855.17241,1.96221,0.00736
859.91678,1.95934,0.0075
865.31752,1.95647,0.00764
870.17544,1.95359,0.00779
875.08821,1.95071,0.00794
880.05678,1.94782,0.00809
885.08208,1.94493,0.00824
890.16511,1.94203,0.00839
895.30686,1.93912,0.00854
899.85486,1.93621,0.0087
905.10949,1.93329,0.00886
910.42584,1.93036,0.00902
915.12915,1.92743,0.00918
919.88131,1.92448,0.00935
925.37313,1.92153,0.00952
930.23256,1.91857,0.00969
935.14329,1.91561,0.00986
940.10614,1.91263,0.01003
945.12195,1.90965,0.01021
950.19157,1.90665,0.01039
955.31587,1.90365,0.01057
959.75232,1.90063,0.01075
964.98054,1.89761,0.01094
970.26604,1.89458,0.01113
974.84277,1.89153,0.01132
980.23715,1.88848,0.01151
984.90866,1.88541,0.01171
990.41534,1.88233,0.01191
995.18459,1.87924,0.01211
1000,1.87614,0.01231
1004.86224,1.87303,0.01252
1009.77199,1.86991,0.01273
1014.72995,1.86677,0.01294
1019.73684,1.86362,0.01315
1024.79339,1.86046,0.01337
1029.90033,1.85729,0.01359
1035.05843,1.8541,0.01381
1040.26846,1.8509,0.01404
1045.5312,1.84769,0.01426
1049.95766,1.84446,0.01449
1055.31915,1.84122,0.01473
1059.82906,1.83796,0.01496
1065.2921,1.83469,0.0152
1069.88783,1.83141,0.01545
1075.45533,1.82811,0.01569
1080.13937,1.8248,0.01594
1084.86439,1.82148,0.01619
1090.58927,1.81813,0.01645
1095.40636,1.81478,0.01671
1100.26619,1.8114,0.01697
1105.16934,1.80802,0.01723
1110.11638,1.80461,0.0175
1115.10791,1.8012,0.01777
1120.14453,1.79776,0.01804
1125.22686,1.79431,0.01832
1130.35552,1.79084,0.0186
1135.53114,1.78736,0.01888
1139.70588,1.78386,0.01917
1144.96768,1.78034,0.01946
1150.27829,1.7768,0.01976
1155.6384,1.77325,0.02006
1159.96258,1.76968,0.02036
1165.41353,1.7661,0.02066
1169.81132,1.76249,0.02098
1175.35545,1.75887,0.02129
1179.82873,1.75523,0.0216
1185.46845,1.75157,0.02193
1190.01919,1.74789,0.02225
1194.60501,1.7442,0.02258
1200.38722,1.74048,0.02291
1205.05345,1.73675,0.02325
1209.7561,1.733,0.02359
1215.68627,1.72923,0.02394
1220.47244,1.72544,0.02429
1225.29644,1.72162,0.02464
1230.15873,1.71779,0.025
1235.05976,1.71394,0.02536
1240,1.71007,0.02573
1244.97992,1.70618,0.0261
1250,1.70227,0.02647
1255.06073,1.69834,0.02685
1260.1626,1.69439,0.02724
1265.30612,1.69041,0.02763
1270.4918,1.68642,0.02802
1275.72016,1.6824,0.02842
1279.66976,1.67836,0.02883
1284.97409,1.6743,0.02923
1290.32258,1.67022,0.02965
1295.71578,1.66611,0.03007
1299.79036,1.66199,0.03049
1305.26316,1.65784,0.03092
1310.78224,1.65366,0.03136
1314.95228,1.64947,0.0318
1320.55378,1.64525,0.03224
1324.78632,1.64101,0.03269
1330.4721,1.63674,0.03315
1334.76857,1.63245,0.03361
1340.54054,1.62814,0.03408
1344.90239,1.6238,0.03455
1350.76253,1.61944,0.03503
1355.19126,1.61505,0.03552
1359.64912,1.61064,0.03601
1365.63877,1.6062,0.03651
1370.16575,1.60174,0.03701
1374.72284,1.59725,0.03753
1380.84633,1.59273,0.03804
1385.47486,1.58819,0.03857
1390.13453,1.58363,0.0391
1394.82565,1.57903,0.03963
1399.54853,1.57441,0.04018
1405.89569,1.56976,0.04073
1410.69397,1.56509,0.04129
1415.52511,1.56038,0.04185
1420.38946,1.55565,0.04243
1425.28736,1.55089,0.04301
1430.21915,1.54611,0.04359
1435.18519,1.54129,0.04419
1440.18583,1.53645,0.04479
1445.22145,1.53157,0.0454
1450.2924,1.52667,0.04602
1455.39906,1.52174,0.04665
1460.54181,1.51677,0.04728
1465.72104,1.51178,0.04793
1470.93713,1.50675,0.04858
1474.4352,1.50169,0.04924
1479.7136,1.49661,0.04991
1485.02994,1.49149,0.05059
1490.38462,1.48634,0.05128
1495.77805,1.48115,0.05198
1499.39541,1.47593,0.05268
1504.85437,1.47068,0.0534
1510.35323,1.4654,0.05413
1515.89242,1.46008,0.05486
1519.60784,1.45473,0.05561
1525.21525,1.44935,0.05637
1530.8642,1.44393,0.05714
1534.65347,1.43847,0.05792
1540.37267,1.43298,0.05871
1546.13466,1.42745,0.05951
1550,1.42189,0.06032
1555.83438,1.41628,0.06114
1559.74843,1.41064,0.06198
1565.65657,1.40497,0.06283
1569.62025,1.39925,0.06369
1575.60356,1.3935,0.06456
1579.61783,1.38771,0.06545
1585.67775,1.38188,0.06635
1589.74359,1.376,0.06727
1595.8816,1.37009,0.06819
1600,1.36414,0.06914
1606.21762,1.35814,0.07009
1610.38961,1.3521,0.07106
1614.58333,1.34602,0.07205
1620.91503,1.3399,0.07305
1625.16383,1.33373,0.07407
1629.43495,1.32752,0.0751
1635.88391,1.32127,0.07615
1640.21164,1.31496,0.07721
1644.56233,1.30862,0.0783
1651.13182,1.30222,0.0794
1655.54072,1.29578,0.08052
1659.97323,1.28929,0.08166
1664.42953,1.28276,0.08281
1671.15903,1.27617,0.08399
1675.67568,1.26953,0.08519
1680.2168,1.26284,0.0864
1684.78261,1.2561,0.08764
1689.3733,1.24931,0.0889
1696.30643,1.24247,0.09019
1700.96022,1.23557,0.09149
1705.63961,1.22862,0.09282
1710.34483,1.22161,0.09417
1715.07607,1.21455,0.09555
1719.83356,1.20743,0.09695
1724.61752,1.20025,0.09838
1729.42817,1.19301,0.09984
1734.26573,1.18572,0.10132
1739.13043,1.17836,0.10284
1744.0225,1.17094,0.10438
1751.41243,1.16346,0.10595
1756.37394,1.15591,0.10756
1761.36364,1.1483,0.10919
1766.38177,1.14063,0.11086
1771.42857,1.13289,0.11257
1773.9628,1.12508,0.11431
1779.05308,1.1172,0.11608
1784.17266,1.10925,0.1179
1789.32179,1.10124,0.11976
1794.50072,1.09314,0.12165
1799.70972,1.08498,0.12359
1804.94905,1.07674,0.12557
1810.21898,1.06842,0.1276
1815.51977,1.06003,0.12967
1820.85169,1.05155,0.1318
1826.21502,1.043,0.13397
1828.90855,1.03436,0.1362
1834.31953,1.02564,0.13848
1839.76261,1.01684,0.14082
1845.2381,1.00795,0.14322
1850.74627,0.99897,0.14567
1856.28743,0.9899,0.1482
1859.07046,0.98075,0.15079
1864.66165,0.9715,0.15345
1870.28658,0.96215,0.15618
1875.94554,0.95271,0.15899
1881.63885,0.94317,0.16188
1884.49848,0.93354,0.16486
1890.2439,0.9238,0.16792
1896.02446,0.91396,0.17107
1898.92802,0.90402,0.17432
1904.7619,0.89397,0.17766
1910.63174,0.88382,0.18112
1916.53787,0.87356,0.18468
1919.50464,0.86319,0.18836
1925.46584,0.8527,0.19216
1931.46417,0.84211,0.19609
1934.47738,0.83141,0.20015
1940.53208,0.82059,0.20436
1946.6248,0.80966,0.20872
1949.68553,0.79862,0.21323
1955.83596,0.78746,0.21791
1958.92575,0.77619,0.22276
1965.13471,0.76481,0.2278
1971.38315,0.75332,0.23304
1974.52229,0.74173,0.23848
1980.83067,0.73003,0.24413
1984,0.71823,0.25002
1990.36918,0.70634,0.25615
1996.77939,0.69436,0.26252
2000,0.6823,0.26916
